Repository: Fukapy/Perovskite_PI_Stability

# Standardised Process Descriptors for Interpretable Regression of Perovskite Solar-Cell Stability

**Ryo Fukasawa, Toru Asahi, Takuya Taniguchi**

This repository contains the analysis code accompanying the paper:

> *Standardised process descriptors for interpretable regression of perovskite solar-cell stability*

---

## Overview

Fabrication processes strongly influence perovskite solar-cell stability, yet their heterogeneous nature has hindered unified data-driven analysis. This work proposes a standardised descriptor framework that converts diverse process information recorded in [The Perovskite Database](https://www.perovskitedatabase.com/) into a unified numerical feature matrix for interpretable regression.

The analysis proceeds in two parallel streams:

- **Stream A — Database regression**: 5,800 curated entries from The Perovskite Database are used to train a random-forest model predicting ln(TS80m). SHAP-based interpretation identifies annealing conditions, solvent type, and layer-specific process parameters as dominant factors.
- **Stream B — Thin-film experiments**: Controlled MAPbI₃ thin-film degradation experiments independently validate the trends extracted from the database model, using XRD-monitored PbI₂ formation as a degradation index.

---

## Repository Structure

```
.
├── README.md
│
├── # ── Stream A: Perovskite Database ──────────────────────────────
├── data_curation.py
├── vectorization.py
├── reanalysis.py
├── interpretation.py
├── shap_analysis.py
├── DB_k_plot.py
│
├── # ── Stream B: Thin-film XRD experiments ────────────────────────
├── XRD_regression.py
├── XRD_rf_shap.py
├── XRD_response_surface.py
│
├── # ── Data ────────────────────────────────────────────────────────
├── data/
│   ├── 20250624_5800/
│   │   ├── raw/                        ← curated CSVs (input + output of Stream A)
│   │   ├── csr/                        ← CSR feature matrices (.npz / .npy)
│   │   └── model/
│   │       ├── cv5/                    ← 5-fold CV models, OOF predictions, FTI CSVs
│   │       └── shap/                   ← SHAP output (created on first run)
│   └── XRD/
│       ├── PbI2_ratio_20241114_successed_3.csv   ← raw XRD measurements
│       ├── PbI2_ratio_summary_by_sample_20251010.csv  ← per-sample slopes
│       └── (output CSVs and figures written here by Stream B scripts)
│
└── figures/                            ← publication figures (created on first run)
```

> **Working directory**: all scripts must be run from the **repository root** (the directory containing this README). All paths are relative to that location.

---

## Stream A — Perovskite Database Analysis

Run scripts in the following order.

### 1. `data_curation.py`

**Purpose**: Load and curate the raw Perovskite Database, apply filtering criteria, and build the initial feature matrix.

**Input**:
- `data/20250624_5800/raw/ZhangZ_PD.csv` — The Perovskite Database (download from [perovskitedatabase.com](https://www.perovskitedatabase.com/))

**Filtering steps**:
1. Remove entries with missing stability records or non-ASCII characters
2. Remove stoichiometrically inconsistent compositions
3. Remove entries producing zero-vector CBFV representations (magpie check)
4. Compute ln(TS80m) as the regression target

**Output** (written to `data/20250624_5800/raw/` and `data/20250624_5800/csr/`):
- `Perovskite_5800data_addln.csv` — curated dataset (5,800 entries)
- `all_sp1_oliynyk_zero_{csr.npz,_columns.npy}` — baseline CSR feature matrix

```bash
python data_curation.py
```

---

### 2. `vectorization.py`

**Purpose**: Build all feature matrix variants across encoding schemes (sp0–sp3) and CBFV representations (oliynyk, magpie, mat2vec, dummy/one-hot).

**Input**: `data/20250624_5800/raw/Perovskite_5800data_addln.csv`

**Encoding schemes**:
| Tag | Categorical encoding |
|-----|---------------------|
| sp0 | one-hot |
| sp1 | multi-hot variant 1 |
| sp2 | multi-hot variant 2 |
| sp3 | multi-hot variant 3 |

**Output**: CSR matrices saved to `data/20250624_5800/csr/`
(e.g. `all_sp3_dummy_zero_{csr.npz,_columns.npy}`, `per_sp0_oliynyk_dummy_{csr.npz,_columns.npy}`, …)

```bash

## Stream B — Thin-Film XRD Experiments

Run scripts in the following order.

## Data Files

| Path | Description | Provided |
|------|-------------|----------|
| `data/20250624_5800/raw/ZhangZ_PD.csv` | The Perovskite Database (original) | Download from [perovskitedatabase.com](https://www.perovskitedatabase.com/) |
| `data/20250624_5800/raw/Perovskite_5800data_addln.csv` | Curated dataset with ln(TS80m) | Generated by `data_curation.py` |
| `data/20250624_5800/csr/` | CSR feature matrices | Generated by `vectorization.py` |
| `data/20250624_5800/model/cv5/` | Trained models and CV results | Generated by `reanalysis.py` |
| `data/XRD/PbI2_ratio_20241114_successed_3.csv` | Raw XRD intensity ratio measurements | ✓ Included |
| `data/XRD/PbI2_ratio_summary_by_sample_20251010.csv` | Per-sample degradation slopes and conditions | ✓ Included |

---

File: data/20250624_5800/raw/Perovskite_5800data_addln_extract.csv (part 1 of 13)
Perovskite_composition_long_form,Perovskite_deposition_solvents,Perovskite_deposition_solvents_mixing_ratios,Perovskite_deposition_thermal_annealing_temperature,Perovskite_deposition_thermal_annealing_time,Encapsulation,TS80,TS80m,lnTS80m
(CH3NH3)PbI3,DMSO; GBL,,100,10,FALSE,220,63.8391695,4.156366944
(CH3NH3)PbI3,DMSO; GBL,,100,10,FALSE,350,101.5623151,4.620672552
Cs0.05((NH2)2CH)0.788(CH3NH3)0.162PbBr0.51I2.49,DMF; DMSO,4; 1,120,15,FALSE,200,342.1965429,5.835385259
Cs0.05((NH2)2CH)0.788((NH2)3C)0.097(CH3NH3)0.065PbBr0.51I2.49,DMF; DMSO,7; 1,120,15,FALSE,6.39917,10.94886926,2.393236187
((NH2)2CH)0.85(CH3NH3)0.15PbBr0.45I2.55,DMF; DMSO,4; 1,Unknown,Unknown,FALSE,1524.89,442.4895963,6.092416953
Cs0.05((NH2)2CH)0.827(CH3NH3)0.123PbBr0.369I2.631,DMF; DMSO,4; 1,120; 100,10.0; 40.0,FALSE,150,256.6474072,5.547703186
Cs0.05((NH2)2CH)0.827(CH3NH3)0.123PbBr0.369I2.631,DMF; DMSO,4; 1,150; 100,20.0; 30.0,FALSE,961.122,1644.463129,7.405169244
(CH3NH3)PbI3,DMSO,1,100,10,FALSE,450,9715.039731,9.181430452
(CH3NH3)PbI3,DMSO,1,100,10,FALSE,2175.17,46959.69549,10.75704497
CsPbBr0.45I2.55,DMF; DMSO >> DMSO; Methanol,9; 1 >> nan,Unknown >> 280,Unknown >> 30.0,FALSE,8.70069,14.88673019,2.700470225
CsSnI3,IPA >> Ethanol,1 >> 1,100; 500 >> 110,Unknown; 20.0 >> 20.0,FALSE,1124.43,383.8645848,5.950289847
CsSnBr0.6I2.4,IPA >> Ethanol,1 >> 1,100; 500 >> 110,Unknown; 20.0 >> 20.0,FALSE,2676.17,4578.880611,8.429209839
(CH3NH3)PbI3,DMSO; GBL,,100,15,FALSE,0.4,0.684393086,-0.37922284
(CH3NH3)PbI3,DMF,1,100,60,FALSE,522.041,89.10872697,4.489857275
(CH3NH3)PbI3,DMF,1,60; 105,45.0; 70.0,FALSE,1.17622,2.743726756,1.009317126
(CH3NH3)PbI3,DMF,1,60; 105,45.0; 70.0,FALSE,10.3263,24.08779446,3.181705258
(CH3NH3)PbI3,DMF,1,60; 105,45.0; 70.0,FALSE,6.12485,14.28722078,2.659365486
CsPbBrI2,DMF; DMSO,9; 1,45; 160,0.5; 2.0,FALSE,1.2181,2.084148045,0.73436016
CsPbBrI2,DMF; DMSO,9; 1,45; 160,0.5; 2.0,FALSE,1.53055,2.618744594,0.96269504
Ag2CsSb2I3,DMF,1,Unknown,Unknown,FALSE,216,36.86968078,3.607389554
((NH2)2CH)PbI3,DMSO; GBL @ 3; 7 >> IPA,3; 7 >> 1,150.0 >> 150.0,10.0 >> 20.0,FALSE,3463.59,591.2104521,6.382172049
(CH3NH3)PbI3,DMF,1,85,60,FALSE,1728.78,590.1811736,6.380429564
(CH3NH3)PbI3,DMF,1,85,60,FALSE,840,286.7641839,5.658660219
(CH3NH3)PbI3,DMF,1,85,60,FALSE,120,40.96631198,3.71275007
Cs0.02(CH3NH3)0.98PbBr0.06I2.94,DMF; DMSO,7; 3,100,15,FALSE,1058.95,465.4920121,6.143094937
(CH3NH3)PbI3,DMF; DMSO >> IPA,5; 1 >> 1,Unknown >> 120,Unknown >> 20.0,FALSE,6.93234,13.34375315,2.591048346
(CH3NH3)PbI3,DMF >> none,1 >> 1,Unknown >> 150,Unknown >> 120.0,FALSE,1.21765,1.041689051,0.040843483
(CH3NH3)PbI3,DMF >> none,1 >> 1,Unknown >> 150,Unknown >> 120.0,FALSE,6.86516,5.873085046,1.770380057
(CH3NH3)PbI3,DMF; DMSO,4; 1,100,90,FALSE,75,32.00493124,3.465889992
(CH3NH3)PbI3,DMF; DMSO,4; 1,100,90,FALSE,321.693,137.2768313,4.921999553
(CH3NH3)PbI3,DMF; DMSO,4; 1,100,90,FALSE,355.808,151.8348076,5.022793138
((NH2)2CH)0.9(CH3NH3)0.1PbBr0.3I2.7,DMF; DMSO,4; 1,100,20,TRUE,0.5,0.341385933,-1.074741673
((NH2)2CH)0.9(CH3NH3)0.1PbBr0.3I2.7,DMF; DMSO,4; 1,100,20,TRUE,0.16,0.109243499,-2.214175956
((NH2)2CH)0.9(CH3NH3)0.1PbBr0.3I2.7,DMF; DMSO,4; 1,100,20,TRUE,1.16,0.792015365,-0.233174487
(CH3NH3)PbI3,DMF; DMSO,4; 1,100,20,FALSE,0.9,33.22287218,3.50323856
(CH3NH3)PbI3,DMF,1,95,40,FALSE,160,27.31087465,3.307284962
((NH2)2CH)0.85(CH3NH3)0.15PbBr0.45I2.55,Unknown,,100,45,FALSE,0.19382,0.082709277,-2.492423507
(CH3NH3)PbI3,Unknown,,130,60,FALSE,960,163.8652479,5.099044431
Cs0.05((NH2)2CH)0.79(CH3NH3)0.16PbBr0.49I2.51,DMF; DMSO,4; 1,100,30,FALSE,840,143.3820919,4.965513038
Cs0.05((NH2)2CH)0.79(CH3NH3)0.16PbBr0.49I2.51,DMF; DMSO,4; 1,100,30,FALSE,1717.74,293.2061364,5.680875899
(CH3NH3)PbI3,DMF; DMSO,4; 1,110,5,FALSE,309.051,52.75283202,3.965617458
(CH3NH3)PbI3,DMF; DMSO,4; 1,110,5,FALSE,1318.11,224.9921062,5.416065318
((NH2)2CH)SnI3,DMSO,1,Unknown,Unknown,FALSE,80,171.0982714,5.142238078
(CH3NH3)PbI3,DMF; DMSO,9; 1,60.0; 100,2.0; 5.0,FALSE,408,105.0869576,4.654788175
(CH3NH3)PbI3,DMF; DMSO,9; 1,60.0; 100,2.0; 5.0,FALSE,288,74.17902887,4.30648148
(CH3NH3)PbI3,DMF >> none,1 >> 1,Unknown >> 150,Unknown >> 150.0,FALSE,100,17.06929666,2.837281333
(CH3NH3)PbI3,DMF >> none,1 >> 1,Unknown >> 150,Unknown >> 150.0,FALSE,100,17.06929666,2.837281333
(CH3NH3)PbI3,DMF >> IPA,1 >> 1,Unknown >> 80,Unknown >> 10.0,FALSE,4.5501,1.553340135,0.440407538
(CH3NH3)PbI3,DMF >> IPA,1 >> 1,Unknown >> 80,Unknown >> 10.0,TRUE,300,102.41578,4.629040802
(CH3NH3)PbI3,DMF >> IPA,1 >> 1,Unknown,Unknown,FALSE,87,14.85028809,2.698019265
CsPbBr3,Unknown,,350,Unknown,FALSE,436.829,167.7681853,5.122583177
CsPbBr3,Unknown,,350,Unknown,FALSE,11.0918,419.452236,6.03894966
(CH3NH3)PbI3,DMF; DMSO,9; 1,65; 100,1.0; 2.0,FALSE,48.2892,16.4852536,2.80246626
(CH3NH3)PbI3,DMF; DMSO,9; 1,65; 100,1.0; 2.0,FALSE,150,51.20788998,3.935893621
CsPbI3,DMF; DMSO,1; 1,80; 150; 350,5.0; 2.0; 5.0,FALSE,250.249,2049.716,7.625456526
CsPbI3,DMF; DMSO,1; 1,80; 150; 350,5.0; 2.0; 5.0,FALSE,24.1446,5206.814976,8.557723619
Cs0.05((NH2)2CH)0.79(CH3NH3)0.16PbBr0.51I2.49,DMF; DMSO,4; 1,100,60,FALSE,1219.91,208.2300569,5.338643511
Cs0.05((NH2)2CH)0.79(CH3NH3)0.16PbBr0.51I2.49,DMF; DMSO,4; 1,100,60,FALSE,1771.11,302.3160201,5.711472894
Cs0.05((NH2)2CH)0.81(CH3NH3)0.14PbBr0.45I2.55,DMF; DMSO,4; 1,120,45,FALSE,1252.9,1313.499443,7.180450185
Cs0.25((NH2)2CH)0.75PbBr0.6I2.4,DMF; DMSO,3; 1,85; 100,1.0; 30.0,FALSE,272.702,3413.589339,8.135519609
Cs0.25((NH2)2CH)0.75PbBr0.6I2.4,DMF; DMSO,3; 1,85; 100,1.0; 30.0,FALSE,110.647,1385.040886,7.233484938
(CH3NH3)3Bi2I9,IPA >> IPA,1 >> 1,Unknown >> 35.0,Unknown,FALSE,1305.1,556.9284767,6.322436824
(CH3NH3)3Bi2I9,IPA >> IPA,1 >> 1,Unknown >> 35.0,Unknown,FALSE,1305.1,556.9284767,6.322436824
CsPbBrI2,DMF; DMSO,4; 1,150,1,FALSE,116.292,24.81278309,3.211358967
CsPbI3,DMF,1,90; 150,5.0; 20.0,FALSE,1256.82,214.5303343,5.368451147
(CH3NH3)PbI3,DMF,1,130,90,FALSE,524.195,296.2607525,5.691239987
(CH3NH3)PbI3,DMF,1,130,90,FALSE,6000,3391.036762,8.128890983
(CH3NH3)PbI3,DMF,1,130,90,FALSE,12707.4,7181.876758,8.879316015
((NH2)2CH)PbI3,Hexane,1,Unknown,Unknown,FALSE,338.865,72.30234015,4.280856496
CsBi3I10,DMF; DMSO,1; 4,160,20,FALSE,508.297,228.191816,5.430186574
(CH3NH3)PbI3,DMF,1,100,10,FALSE,49.9129,431.0273837,6.066171623
(CH3NH3)PbI3,DMF,1,100,10,FALSE,360,3108.812714,8.041996168
(CH3NH3)PbI3,DMF,1,100,10,FALSE,762.446,6584.171718,8.792423823
(CH3NH3)PbI3,DMF,1,100,10,FALSE,115.894,1000.813169,6.908568117
Cs0.05((NH2)2CH)0.81(CH3NH3)0.14PbBr0.45I2.55,DMF,1,100,80,FALSE,186.478,159.5303173,5.072233981
Cs0.05((NH2)2CH)0.81(CH3NH3)0.14PbBr0.45I2.55,DMF,1,100,80,FALSE,2637.35,2256.230131,7.721450616
(CH3NH3)PbI3,DMF; DMSO,9; 1,65; 135,1.0; 3.0,FALSE,151.381,25.83967198,3.251910984
(CH3NH3)PbI3,DMF >> IPA,1 >> 1,Unknown >> 90.0,Unknown >> 8.0,FALSE,2610.21,445.5444883,6.099297103
Cs0.06((NH2)2CH)0.79(CH3NH3)0.15PbBr0.45I2.55,DMF; DMSO,4; 1,100,60,FALSE,2035.98,1042.582398,6.94945599
Cs0.06((NH2)2CH)0.79(CH3NH3)0.15PbBr0.45I2.55,DMF; DMSO,4; 1,100,60,FALSE,2163.82,1108.046565,7.010353893
Cs0.05((NH2)2CH)0.81(CH3NH3)0.14PbBr0.45I2.55,DMF; DMSO,9; 1,100,60,FALSE,558.475,142.9916318,4.962786109
(CH3NH3)PbI3,Unknown,,Unknown,Unknown,FALSE,26.6889,9.111215032,2.209506076
(CH3NH3)PbI3,Unknown,,Unknown,Unknown,FALSE,865.521,295.4766943,5.688589965
CsPbBr2I,DMSO,1,30; 160,10.0; 10.0,FALSE,500.497,85.4313177,4.447712751
((NH2)2CH)0.85(CH3NH3)0.15PbI3,DMF; DMSO,4; 1,150,30,FALSE,44.6923,15.25732254,2.725059554
((NH2)2CH)0.85(CH3NH3)0.15PbI3,DMF; DMSO,4; 1,150,30,FALSE,1200,409.6631198,6.015335163
((NH2)2CH)0.85(CH3NH3)0.15PbI3,DMF; DMSO,4; 1,150,30,FALSE,4.8455,8.290566743,2.115118331
((NH2)2CH)0.85(CH3NH3)0.15PbI3,DMF; DMSO,4; 1,150,30,FALSE,24.2275,41.45283372,3.724556244
(CH3NH3)PbI3,DMF; DMSO >> IPA,17; 3 >> 1,Unknown >> 100.0,Unknown >> 60.0,FALSE,1.91298,0.702461855,-0.353164178
(CH3NH3)PbI3,DMF; DMSO >> IPA >> IPA,17; 3 >> 1 >> 1,Unknown >> 100.0 >> Unknown,Unknown >> 60.0 >> Unknown,FALSE,1.91298,0.702461855,-0.353164178
(CH3NH3)PbI3,DMF; DMSO,5; 1,100,15,FALSE,562.213,95.96580483,4.563991928
(CH3NH3)PbI3,DMF; DMSO,4; 1,100,10,FALSE,0.755167,0.646038842,-0.43689565
(CH3NH3)PbI3,DMF; DMSO,4; 1,100,10,FALSE,3.00644,2.571983436,0.944677366
(CH3NH3)PbI3,DMF; DMSO,4; 1,100,10,FALSE,975.103,332.8864476,5.807801434
(CH3NH3)PbI3,DMF; DMSO,4; 1,100,10,FALSE,2965.75,1012.465331,6.920143558
(CH3NH3)PbI3,DMF; DMSO,4; 1,100,10,FALSE,4136.05,1411.989289,7.252754832
((NH2)2CH)0.85(CH3NH3)0.15PbBr0.45I2.55,DMF; DMSO,4; 1,100,30,FALSE,4574.67,1561.727987,7.353548171
((NH2)2CH)0.85(CH3NH3)0.15PbBr0.45I2.55,DMF; DMSO,4; 1,100,30,FALSE,3461.03,1181.546956,7.074579839
((NH2)2CH)0.85(CH3NH3)0.15PbBr0.45I2.55,DMF; DMSO,4; 1,100,30,FALSE,3461.03,1181.546956,7.074579839
(C4H9NH3)2(CH3NH3)3Pb4I13,DMF,1,60; 100,2.0; 3.0,FALSE,144.154,123.3225011,4.814802884
(C4H9NH3)2(CH3NH3)3Pb4I13,Dimethylacetamide,1,60; 100,2.0; 3.0,FALSE,453.1,387.623134,5.960033563
(C4H9NH3)2(CH3NH3)3Pb4I13,DMSO,1,60; 100,2.0; 3.0,FALSE,123.173,105.3734369,4.657510583
(CH3NH3)PbI3,DMSO; GBL,1; 1,100,10,FALSE,900,153.6236699,5.03450591
(CH3NH3)PbI3,DMF; DMSO,8.5; 1.5,100,10,FALSE,387.83,82.74981654,4.415821797
Cs0.1((NH2)2CH)0.9PbBr0.3I2.7,DMF; DMSO,4; 1,105,50,FALSE,1048.39,447.3819981,6.103412812
Cs0.1((NH2)2CH)0.9PbBr0.3I2.7,DMF; DMSO,4; 1,105,50,FALSE,6422.81,2740.821232,7.916012874
Cs0.1((NH2)2CH)0.9PbBr0.3I2.7,DMF; DMSO,4; 1,105,50,FALSE,3845.59,1641.037913,7.403084195
(CH3NH3)PbI3,DMF >> Ethanol,1 >> 1,80.0 >> 100.0,10.0 >> 120.0,FALSE,1706.99,874.1135611,6.7732103
(CH3NH3)PbI3,DMF >> Ethanol,1 >> 1,80.0 >> 100.0,10.0 >> 120.0,FALSE,2505.51,1283.018804,7.156971021
(CH3NH3)PbI3,DMF >> Ethanol,1 >> 1,80.0 >> 100.0,10.0 >> 120.0,FALSE,2160,1106.090423,7.008586936
(CH3NH3)PbI3,DMF >> Ethanol,1 >> 1,80.0 >> 100.0,10.0 >> 120.0,FALSE,1208.04,618.6117941,6.427477926
(CH3NH3)PbI3,DMF; DMSO,9; 1,100,10,FALSE,62.5471,80.62611384,4.38982259
(CH3NH3)PbI3,DMF; DMSO,9; 1,100,10,FALSE,60.0597,77.41973984,4.349241785
Cs0.05((NH2)2CH)0.79(CH3NH3)0.16PbBr0.51I2.49,acetonitrile; DMF; DMSO >> IPA,86; 700; 114 >> 1,Unknown,Unknown,FALSE,83.1881,142.3334012,4.958172201
Cs0.05((NH2)2CH)0.79(CH3NH3)0.16PbBr0.51I2.49,acetonitrile; DMF; DMSO >> IPA,86; 700; 114 >> 1,Unknown,Unknown,FALSE,262.098,448.4451475,6.105786372
(CH3NH3)PbI3,DMF; DMSO,9; 1,100,10,FALSE,6.34554,2.166278094,0.773010531
(CH3NH3)PbI3,DMF; DMSO,9; 1,100,10,FALSE,79.6838,27.20292842,3.30332463
((NH2)2CH)0.9(CH3NH3)0.1PbBr0.1I2.9,DMF; DMSO,9.5; 0.5 >> nan,Unknown >> 150,Unknown >> 15.0,FALSE,80.2852,13.70411896,2.617696442
((NH2)2CH)0.9(CH3NH3)0.1PbBr0.1I2.9,DMF; DMSO,9.5; 0.5 >> nan,Unknown >> 150,Unknown >> 15.0,FALSE,30,5.120788998,1.633308528
(CH3NH3)PbI3,DMF; DMSO,4; 1,60; 85,1.0; 25.0,FALSE,2610.21,891.0889766,6.792444284
(CH3NH3)PbI3,DMF; DMSO,4; 1,60; 85,1.0; 25.0,FALSE,2610.21,891.0889766,6.792444284
(CH3NH3)PbI3,DMF; DMSO,7; 3,100,25,FALSE,437.935,74.75242432,4.314181644
(CH3NH3)PbI3,DMF; DMSO,7; 3,100,25,FALSE,1482.53,253.0574438,5.533616513
(CH3NH3)PbI3,DMF; DMSO,7; 3,100,25,FALSE,150,128.3237036,4.854556006
(CH3NH3)PbI3,DMF; DMSO,7; 3,100,25,FALSE,500,427.7456786,6.05852881
(CH3NH3)PbI3,DMF; DMSO,7; 3,100,25,FALSE,100,85.54913572,4.449090898
(CH3NH3)PbI3,DMF; DMSO,7; 3,60; 100,5.0; 10.0,FALSE,720,276.5226059,5.622292575
CsPbBr3,DMF >> Methanol,1 >> 1,90.0 >> 250.0,60.0 >> 5.0,FALSE,4873.92,3743.747387,8.227842364
CsPbBr3,DMF >> Methanol,1 >> 1,90.0 >> 250.0,60.0 >> 5.0,FALSE,5247.61,34385.30481,10.44538457
Cs0.91Rb0.09PbBr3,DMF >> Methanol,1 >> 1,90.0 >> 250.0,60.0 >> 5.0,FALSE,4176.33,3207.915707,8.073376693
Cs0.91Rb0.09PbBr3,DMF >> Methanol,1 >> 1,90.0 >> 250.0,60.0 >> 5.0,FALSE,7032.94,46083.79541,10.73821666
Cs0.05((NH2)2CH)0.81(CH3NH3)0.14PbBr0.45I2.55,DMF; DMSO,4; 1,120,8,FALSE,201.205,94.44676544,4.548036347
Cs0.05((NH2)2CH)0.81(CH3NH3)0.14PbBr0.45I2.55,DMF; DMSO,4; 1,120,8,FALSE,10440.8,4900.970595,8.497188545
(CH3NH3)PbI3,DMF; DMSO,10; 1,100,3,FALSE,600,307.2473399,5.727653091
CsPbBrI2,DMF; DMSO,4; 1,120; 200,10.0; 2.0,FALSE,206.899,61.80335717,4.123957686
CsPbBrI2,DMF; DMSO,4; 1,120; 200,10.0; 2.0,FALSE,809.587,241.8339118,5.488251176
(CH3NH3)PbI3,DMF; DMSO,9; 1,65; 100,1.0; 2.0,FALSE,3132.25,534.6530446,6.281618022
(CH3NH3)PbI3,DMF; DMSO,9; 1,65; 100,1.0; 2.0,FALSE,720,122.8989359,4.811362359
CsPbBr3,DMSO,1,Unknown,30,FALSE,105.104,62.79179746,4.139824451
(CH3NH3)PbI3,DMF; DMSO,4; 1,100,60,FALSE,289.735,111.275385,4.712008075
(CH3NH3)PbI3,DMF; DMSO,4; 1,100,60,FALSE,32.1928,278.0038498,5.627634962
((COOH(CH2)4NH3))0.075(CH3NH3)0.925PbI3,DMF; DMSO,4; 1,100,60,FALSE,1396.19,536.2195793,6.28454374
((COOH(CH2)4NH3))0.075(CH3NH3)0.925PbI3,DMF; DMSO,4; 1,100,60,FALSE,155.132,26.47994129,3.276387514
((COOH(CH2)4NH3))0.2(CH3NH3)0.8PbI3,DMF; DMSO,4; 1,100,60,FALSE,503.011,193.1859896,5.263653401
((COOH(CH2)4NH3))0.2(CH3NH3)0.8PbI3,DMF; DMSO,4; 1,100,60,FALSE,48.7058,420.6033619,6.041690256
Cs0.05((NH2)2CH)0.79(CH3NH3)0.16PbBr0.51I2.49,DMF; DMSO,4; 1,100,40,FALSE,123.62,63.30319359,4.14793578
Cs0.05((NH2)2CH)0.79(CH3NH3)0.16PbBr0.51I2.49,DMF; DMSO,4; 1,100,40,FALSE,384,196.6382975,5.281365988
Cs0.05((NH2)2CH)0.79(CH3NH3)0.16PbBr0.51I2.49,DMF; DMSO,4; 1,100,40,FALSE,123.62,63.30319359,4.14793578
Cs0.05((NH2)2CH)0.79(CH3NH3)0.16PbBr0.51I2.49,DMF; DMSO,7; 3,Unknown,Unknown,FALSE,297.854,127.1039572,4.845005312
Cs0.05((NH2)2CH)0.79(CH3NH3)0.16PbBr0.51I2.49,DMF; DMSO,7; 3,Unknown,Unknown,FALSE,344.871,147.1676352,4.991572313
((NH2)3C)(CH3NH3)3Pb3I10,DMF; DMSO,1; 1,70,5,FALSE,2400,819.3262396,6.708482344
Cs0.05((NH2)2CH)0.79(CH3NH3)0.16PbBr0.51I2.49,DMF; DMSO,4; 1,100,60,FALSE,282.281,96.3667626,4.568161356
Cs0.05((NH2)2CH)0.79(CH3NH3)0.16PbBr0.51I2.49,DMF; DMSO,4; 1,100,60,FALSE,528.826,180.5337575,5.195917782
((COOH(CH2)4NH3))2((NH2)2CH)4Sn5I16,DMF; DMSO,3; 1,100,20,FALSE,29.7949,5.08577987,1.626448385
((COOH(CH2)4NH3))2((NH2)2CH)4Sn5I16,DMF; DMSO,3; 1,100,20,FALSE,847.162,144.604595,4.974003086
((NH2)2CH)0.85(CH3NH3)0.15PbBr0.45I2.55,DMF; DMSO,4; 1,100,30,FALSE,1124.43,383.8645848,5.950289847
((NH2)2CH)0.85(CH3NH3)0.15PbBr0.45I2.55,DMF; DMSO >> IPA,4; 1 >> 1,100.0 >> 100,30.0 >> Unknown,FALSE,4350.35,1485.148294,7.303269908
CsPbI3,DMF,1,100,10,FALSE,203.274,43.37180261,3.769809521
Cs0.25((NH2)2CH)0.75PbBr0.6I2.4,DMF; DMSO,4; 1,100,60,FALSE,824.634,140.7592238,4.947050798
(CH3NH3)PbI3,DMF; DMSO,7; 1,100,30,FALSE,350,1305.445945,7.174299982
(CH3NH3)PbI3,DMF; DMSO,7; 1,100,30,FALSE,593.013,2211.846904,7.701583149
CsPbBrI2,DMSO,1,40; 160,2.0; 10.0,FALSE,280.536,47.88552208,3.868813206
CsPbBrI2,DMSO,1,40; 160,2.0; 10.0,FALSE,2005.13,342.2615881,5.835575322
((NH2)2CH)PbI3,DMF; DMSO,4; 1,150,40,FALSE,635.371,543.5543991,6.298129792
(CH3NH3)PbI3,DMF; DMSO,4; 1,100,10,FALSE,110.918,18.93292247,2.940902336
(CH3NH3)PbI3,DMF; DMSO,4; 1,100,10,FALSE,500.497,85.4313177,4.447712751
(CH3NH3)PbI3,DMF; DMSO,4; 1,100,20,FALSE,160.964,137.7033108,4.925101449
(CH3NH3)PbI3,DMF; DMSO,4; 1,100,20,FALSE,4350.35,3721.686826,8.221932292
(CH3NH3)PbI3,DMF; DMSO,4; 1,100,20,FALSE,21.179,18.11845146,2.896930836
(CH3NH3)PbI3,DMF,1,105,40,FALSE,177.486,303.6754781,5.715959625
(CH3NH3)PbI3,DMF,1,105,40,FALSE,8.36173,14.30677549,2.660733236
Cs2SnI6,none >> none,1 >> 1,190 >> 330.0,Unknown >> 30.0,FALSE,338.865,115.6837442,4.750860125
(CH3NH3)PbI3,DMSO,1,100,20,FALSE,350,164.2919803,5.101645213
(CH3NH3)PbI3,DMSO,1,100,20,FALSE,350,164.2919803,5.101645213
(CH3NH3)PbI3,DMF; DMSO,9; 1,100,10,FALSE,609.957,208.2307396,5.33864679
(CH3NH3)PbI3,DMF; DMSO,9; 1,100,10,FALSE,107.496,36.69762227,3.602711965
Cs0.1((NH2)2CH)0.765(CH3NH3)0.135PbBr0.45I2.55,DMF; DMSO,4; 1,100,90,FALSE,560.815,3674.776654,8.209247635
Cs0.1((NH2)2CH)0.765(CH3NH3)0.135PbBr0.45I2.55,DMF; DMSO,4; 1,100,90,FALSE,741.267,4857.200086,8.488217437
Cs0.1((NH2)2CH)0.765(CH3NH3)0.135PbBr0.45I2.55,DMF; DMSO,4; 1,100,90,FALSE,741.267,4857.200086,8.488217437
Cs0.1((NH2)2CH)0.765(CH3NH3)0.135PbBr0.45I2.55,DMF; DMSO,4; 1,100,90,FALSE,741.267,4857.200086,8.488217437
CsPbBr2I,DMF; DMSO,7; 3,350,5,FALSE,133.444,45.55590447,3.818940241
CsPbBr2I,DMF; DMSO,7; 3,150,5,FALSE,1524.89,520.5759956,6.254935882
CsPbBr2I,DMF; DMSO,7; 3,350,5,FALSE,720,245.7978719,5.504509539
(CH3NH3)PbBr0.03I2.97,DMF >> IPA,1 >> 1,Unknown >> 100.0,Unknown >> 30.0,FALSE,124.319,42.44075783,3.74810917
(CH3NH3)PbI3,DMF; DMSO,9; 1,100,10,FALSE,62.5622,107.0428428,4.673229154
(CH3NH3)PbI3,DMF; DMSO,9; 1,100,10,FALSE,100,171.0982714,5.142238078
(CH3NH3)PbI3,DMF; DMSO,4; 1,100,60,FALSE,3132.25,12806.66968,9.457721383
(CH3NH3)PbI3,DMF; DMSO,4; 1,100,60,FALSE,1524.89,715.791994,6.573389614
(CH3NH3)PbI3,DMF; DMSO,4; 1,100,60,FALSE,245.69,1004.540083,6.912285087
(CH3NH3)PbI3,DMF; DMSO,4; 1,100,60,FALSE,69.7752,32.75287368,3.488990704
(CH3NH3)PbI3,DMF,1,100,15,FALSE,150.298,25.65481149,3.244731137
(CH3NH3)PbI3,DMF,1,100,15,FALSE,739.754,126.2708048,4.838428845
(CH3NH3)PbI3,none >> none >> none >> IPA,1 >> 1 >> 1 >> 1,Unknown >> Unknown >> 60.0 >> 60,Unknown >> Unknown >> 15.0 >> 15.0,FALSE,29.5546,25.28370487,3.230160112
Cs0.05((NH2)2CH)0.75(CH3NH3)0.2PbI3,none >> none >> none >> IPA,1 >> 1 >> 1 >> 1,Unknown >> Unknown >> 60.0 >> 60,Unknown >> Unknown >> 15.0 >> 15.0,FALSE,94.6637,80.98397719,4.394251323
(CH3NH3)PbI3,DMF; DMSO,3; 1,100,60,FALSE,0.557194,27.29307065,3.306632848
Cs0.15((NH2)2CH)0.85PbI3,DMF; DMSO,4; 1,130,10,FALSE,1.07786,52.79688785,3.966452247
Cs0.05((NH2)2CH)0.81(CH3NH3)0.14PbBr0.45I2.55,DMF; DMSO,9; 1,100,120,FALSE,1241.36,423.782842,6.049221159
Cs0.05((NH2)2CH)0.81(CH3NH3)0.14PbBr0.45I2.55,DMF; DMSO,9; 1,100,120,FALSE,1991.66,679.9247077,6.521982068
(CH3NH3)PbI3,DMSO; GBL,3; 7,100,30,FALSE,55.6018,18.98167238,2.943473902
(CH3NH3)PbI3,DMSO; GBL,3; 7,100,30,FALSE,337.328,115.1590341,4.746314078
(CH3NH3)PbI3,DMF,1,110,45,FALSE,37.6007,12.83635006,2.552280994
CsPbI3,DMF; DMSO,9; 1,150,120,FALSE,5193.13,1329.646148,7.192668132
CsPbI3,DMF; DMSO,9; 1,150,120,FALSE,1977.16,506.2309587,6.226993005
(CH3NH3)PbI3,DMF >> IPA,1 >> 1,70.0 >> 115.0,2.0 >> 4.0,FALSE,240.239,205.5223882,5.325554973
Cs0.1((NH2)2CH)0.7(CH3NH3)0.2PbBr0.2I2.8,DMF; DMSO,4; 1,100,10,FALSE,1420.33,727.3210237,6.589367953
Cs0.1((NH2)2CH)0.7(CH3NH3)0.2PbBr0.2I2.8,DMF; DMSO,4; 1,100,10,FALSE,1420.33,727.3210237,6.589367953
(CH3NH3)3Bi2I9,DMF,1,100,30,FALSE,574.836,196.2409243,5.27934311
CsPbI3,DMF,1,100,10,FALSE,73.6877,25.15594423,3.22509422
(CH3NH3)PbI3,DMSO; GBL,3; 7,100,15,FALSE,336,114.7056735,4.742369487
(CH3NH3)PbI3,DMSO; GBL,3; 7,100,15,FALSE,711.616,242.9356922,5.492796767
(CH3NH3)PbI3,DMF; DMSO,9; 1,65.0; 100,1.0; 10.0,FALSE,418.94,143.0202228,4.962986039
(CH3NH3)PbI3,DMF; DMSO,9; 1,65.0; 100,1.0; 10.0,FALSE,150.149,51.25875648,3.936886462
(CH3NH3)PbI3,DMF,1,100,30,FALSE,423.581,72.30229748,4.280855906
(CH3NH3)PbI3,DMF,1,100,30,FALSE,26.0256,4.442386871,1.491191816
(CH3NH3)PbI3,DMF,1,110,15,FALSE,58.0547,38.15168652,3.641569964
(CH3NH3)PbI3,DMF,1,110,15,FALSE,56.8827,37.38148572,3.621175548
(CH3NH3)PbI3,DMF,1,110,15,FALSE,296.849,195.0796403,5.273407887
(CH3NH3)PbI3,DMF; DMSO,10; 1,100,10,FALSE,58.447,19.95298364,2.993378688
(CH3NH3)PbI3,DMF; DMSO,10; 1,100,10,FALSE,191.462,65.36243354,4.179947683
(CH3NH3)PbI3,DMF; DMSO,10; 1,100,10,FALSE,58.447,19.95298364,2.993378688
(CH3NH3)PbI3,DMF; DMSO,10; 1,100,10,FALSE,191.462,65.36243354,4.179947683
(CH3NH3)PbI3,DMF; DMSO,4; 1,100,30,FALSE,1619.43,552.8506218,6.315087842
(CH3NH3)PbI3,DMF; DMSO,4; 1,100,30,FALSE,601.968,205.5034074,5.325462615
(CH3NH3)PbI3,DMF; DMSO,4; 1,100,30,FALSE,89.7043,30.62378617,3.421777033
(CH3NH3)PbI3,DMF; DMSO,4; 1,100,30,FALSE,601.968,205.5034074,5.325462615
(CH3NH3)PbI3,DMF >> IPA,1 >> 1,70.0 >> 70.0,60.0 >> 30.0,FALSE,23857.7,4072.341589,8.311973442
(CH3NH3)PbI3,DMF,1,100,10,FALSE,172.336,147.4319585,4.993366771
(CH3NH3)PbI3,DMF,1,100,10,FALSE,0.8,0.684393086,-0.37922284
(NH4)3Sb2I9,Ethanol,1,110,2,FALSE,1149.67,196.2405829,5.27934137
(CH3NH3)PbI3,DMF,1,95,40,FALSE,24,4.096631198,1.410164977
(CH3NH3)PbI3,DMF,1,100,10,FALSE,43.5035,9.28217684,2.228096093
(CH3NH3)PbI3,DMF,1,100,10,FALSE,8,1.706929666,0.53469624
(CH3NH3)PbI3,DMF; DMSO,9; 1,100,10,FALSE,6,1.280197249,0.247014167
(CH3NH3)PbI3,DMF; DMSO,9; 1,130,10,FALSE,6,1.280197249,0.247014167
AgBi2I7,DMSO,1,90,30,FALSE,18556,8710.291392,9.072260524
AgBi2I7,DMSO,1,90,30,FALSE,18556,8710.291392,9.072260524
AgBi2I7,DMSO,1,90,30,FALSE,18556,8710.291392,9.072260524
AgBi2I7,DMSO,1,90,30,FALSE,18556,8710.291392,9.072260524
AgBi2I7,n-butylamine,1,150,30,FALSE,18556,8710.291392,9.072260524
AgBi2I7,DMSO,1,90,30,FALSE,18556,8710.291392,9.072260524
AgBi2I7,n-butylamine,1,150,30,FALSE,18556,8710.291392,9.072260524
Cs0.1((NH2)2CH)0.76(CH3NH3)0.14PbBr0.51I2.49,DMF; DMSO,4; 1,100,60,FALSE,1,10.47649245,2.349133933
Cs0.1((NH2)2CH)0.76(CH3NH3)0.14PbBr0.51I2.49,DMF; DMSO,4; 1,100,60,TRUE,250,1309.561556,7.17744767
Cs0.1((NH2)2CH)0.76(CH3NH3)0.14PbBr0.51I2.49,DMF; DMSO,4; 1,100,60,TRUE,5193.13,12212.30441,9.41019928
(CH3NH3)PbI3,DMF,1,Unknown,Unknown,FALSE,177.904,60.73392306,4.106502406
(CH3NH3)PbI3,DMF >> IPA,1 >> 1,70 >> 70; 100; 120,5.0 >> 5.0; 10.0; 10.0,FALSE,0.4,0.684393086,-0.37922284
((NH2)2CH)PbI3,DMF >> IPA,1 >> 1,70 >> 70; 100; 120,5.0 >> 5.0; 10.0; 10.0,FALSE,2.25,3.849711108,1.347998108
Cs0.05((NH2)2CH)0.81(CH3NH3)0.14PbBr0.45I2.55,DMF; DMSO,,105,40,TRUE,270,9909.340526,9.201233079
(CH3NH3)PbI3,DMF; DMSO,7; 3,100,15,FALSE,1739.51,298.6925058,5.699414636
(CH3NH3)PbI3,DMF; DMSO,7; 3,100,15,FALSE,778.423,133.6635699,4.89532597
(CH3NH3)PbI3,DMF; DMSO,7; 3,100,15,FALSE,250,42.92767875,3.75951681
(CH3NH3)PbI3,DMF; DMSO,7; 3,100,15,FALSE,120,20.6052858,3.025547635
(CH3NH3)PbI3,DMF; DMSO,7; 3,100,15,FALSE,152.489,319.7289752,5.767473685
(CH3NH3)PbI3,DMF; DMSO,7; 3,100,15,FALSE,60,125.804081,4.834725784
CsSnBr3,none,1,50,25,FALSE,1.8,3.079768886,1.124854557
(CH3NH3)PbI3,DMF,1,100,30,FALSE,120.833,41.25068646,3.719667754
RbPbI3,DMF,1,100,30,FALSE,15905.1,5429.777406,8.599653419
CsPbBrI2,DMF; DMSO,2; 1,100,5,FALSE,562.213,4855.041451,8.487772919
CsPbBrI2,DMF; DMSO,2; 1,100,5,FALSE,1058.95,905.9225728,6.808953842
CsPbBrI2,DMF; DMSO,2; 1,100,5,FALSE,7707.38,1315.595557,7.182044737
((NH2)2CH)0.5(CH3NH3)0.5PbBr0.13I2.87,DMF >> IPA,1 >> 1,70.0 >> 150.0,20.0 >> 15.0,FALSE,290,74.25144047,4.307457178
((NH2)2CH)0.5(CH3NH3)0.5PbBr0.13I2.87,DMF >> IPA,1 >> 1,70.0 >> 150.0,20.0 >> 15.0,FALSE,800,204.8315599,5.322187982
(CH3NH3)PbI3,DMF,1,Unknown,Unknown,FALSE,9183.31,1567.526427,7.357254132
(CH3NH3)PbI3,DMF,1,Unknown,Unknown,FALSE,1680,286.7641839,5.658660219
((NH2)2CH)0.75(CH3NH3)0.25PbBr0.25I2.75,DMF; DMSO,4; 1,150.0; 100.0,10.0; 40.0,FALSE,600,153.6236699,5.03450591
((NH2)2CH)0.75(CH3NH3)0.25PbBr0.25I2.75,DMF; DMSO,4; 1,150.0; 100.0,10.0; 40.0,FALSE,22,22.10453593,3.095782833
((NH2)2CH)0.75(CH3NH3)0.25PbBr0.25I2.75,DMF; DMSO,4; 1,150.0; 100.0,10.0; 40.0,FALSE,1256.82,321.7955014,5.773916255
((NH2)2CH)0.75(CH3NH3)0.25PbBr0.25I2.75,DMF; DMSO,4; 1,150.0; 100.0,10.0; 40.0,FALSE,30,30.14254899,3.405937761
(CH3NH3)PbI3,DMSO; GBL,3; 7,100,10,FALSE,72,24.57978719,3.201924446
(CH3NH3)PbI3,DMSO; GBL,3; 7,100,10,FALSE,60,20.48315599,3.019602889
(CH3NH3)PbI3,DMF >> IPA,1 >> 1,50; 100 >> 100,3.0; 5.0 >> 5.0,FALSE,100,34.13859332,3.530428513
(CH3NH3)PbI3,DMF >> IPA,1 >> 1,50; 100 >> 100,3.0; 5.0 >> 5.0,FALSE,44180.9,15082.73778,9.621306175
(CH3NH3)PbI3,DMF >> IPA,1 >> 1,50; 100 >> 100,3.0; 5.0 >> 5.0,FALSE,500,170.6929666,5.139866426
(CH3NH3)PbI3,DMF >> IPA,1 >> 1,50; 100 >> 100,3.0; 5.0 >> 5.0,FALSE,100,34.13859332,3.530428513
((NH2)2CH)0.85(CH3NH3)0.15PbBr0.45I2.55,DMF; DMSO,4; 1,100,60,FALSE,10603.4,3619.851604,8.194188311
Cs0.05((NH2)2CH)0.79(CH3NH3)0.16PbBr0.3I2.7,DMF; DMSO,4; 1,100,40,FALSE,287.418,49.06023107,3.893048749
Cs0.05((NH2)2CH)0.79(CH3NH3)0.16PbBr0.3I2.7,DMF; DMSO,4; 1,100,40,FALSE,642.281,109.6328493,4.697137049
(CH3NH3)PbI3,DMSO; GBL,3; 7,70,30,FALSE,550,140.8216974,4.947494533
(CH3NH3)PbI3,DMSO; GBL,3; 7,70,30,FALSE,1256.82,321.7955014,5.773916255
(CH3NH3)PbI3,DMSO; GBL,3; 7,70,30,FALSE,1256.82,321.7955014,5.773916255
(CH3NH3)PbI3,DMSO; GBL,3; 7,70,30,FALSE,1524.89,390.4319967,5.96725381
(CH3NH3)PbI3,DMF,1,100,60,FALSE,39,11.64979497,2.455288581
((NH2)2CH)PbI3,DMF; DMSO >> IPA,9; 1 >> 1,Unknown >> 100.0,Unknown >> 30.0,FALSE,108,36.86968078,3.607389554
((NH2)2CH)PbI3,DMF; DMSO >> IPA,9; 1 >> 1,Unknown >> 100.0,Unknown >> 30.0,FALSE,899.194,306.9721828,5.726757134
((NH2)2CH)PbI3,DMF; DMSO >> IPA,9; 1 >> 1,Unknown >> 100.0,Unknown >> 30.0,FALSE,173,59.05976644,4.078549922
((NH2)2CH)PbI3,DMF; DMSO >> IPA,9; 1 >> 1,Unknown >> 100.0,Unknown >> 30.0,FALSE,711.616,242.9356922,5.492796767
((NH2)2CH)PbI3,DMF; DMSO >> IPA,9; 1 >> 1,Unknown >> 100.0,Unknown >> 30.0,FALSE,163,55.64590711,4.019008528
(CH3NH3)SnI3,DMF; DMSO,13; 1,100,10,FALSE,0.03,0.012801972,-4.358156019
(CH3NH3)SnI3,DMF; DMSO,13; 1,100,10,FALSE,0.33,0.140821697,-1.960260746
(CH3NH3)PbI3,DMF; DMSO,,60; 100,3.0; 2.0,FALSE,288,73.73936157,4.300536735
(CH3NH3)PbI3,DMF; DMSO,,60; 100,3.0; 2.0,FALSE,809.587,207.2862101,5.334100496
(CH3NH3)PbI3,DMF; DMSO,,60; 100,3.0; 2.0,FALSE,24,6.144946797,1.815630085
(CH3NH3)PbI3,none >> IPA,1 >> 1,Unknown >> 60.0,Unknown >> 120.0,FALSE,741.267,253.0581265,5.533619211
(CH3NH3)PbI3,none >> IPA,1 >> 1,Unknown >> 60.0,Unknown >> 120.0,FALSE,220,75.1049053,4.318885874
(CH3NH3)PbI3,DMF; DMSO >> IPA,4; 1 >> 1,Unknown >> 100.0,Unknown >> 10.0,FALSE,250,89.61380746,4.495509409
(CH3NH3)PbI3,DMF; DMSO >> IPA,4; 1 >> 1,Unknown >> 100.0,Unknown >> 10.0,FALSE,1419.63,508.8737979,6.232200045
(CH3NH3)PbI3,DMF; DMSO >> IPA,4; 1 >> 1,Unknown >> 100.0,Unknown >> 10.0,FALSE,250,89.61380746,4.495509409
(CH3NH3)PbI3,DMF; DMSO >> IPA,4; 1 >> 1,Unknown >> 100.0,Unknown >> 10.0,FALSE,1419.63,508.8737979,6.232200045
(CH3NH3)PbI3,DMF,1,110,15,FALSE,2.0586,3.887424406,1.357746832
(CH3NH3)PbI3,DMF,1,110,15,FALSE,0.194,0.366346223,-1.004176428
(CH3NH3)PbI3,DMF >> IPA,1 >> 1,70.0 >> 70.0,30.0 >> 30.0,FALSE,686.516,234.3669053,5.456887859
(CH3NH3)PbI3,DMF >> IPA,1 >> 1,70.0 >> 70.0,30.0 >> 30.0,FALSE,125,42.67324165,3.753572064
(CH3NH3)PbI3,DMF >> IPA,1 >> 1,70.0 >> 70.0,30.0 >> 30.0,FALSE,686.516,234.3669053,5.456887859
(CH3NH3)PbI3,DMF >> IPA,1 >> 1,70.0 >> 70.0,30.0 >> 30.0,FALSE,686.516,234.3669053,5.456887859
(CH3NH3)PbI3,DMF >> IPA,1 >> 1,70.0 >> 70.0,30.0 >> 30.0,FALSE,168,43.01462758,3.761540234
(CH3NH3)PbI3,DMF >> IPA,1 >> 1,70.0 >> 70.0,30.0 >> 30.0,FALSE,340,87.05341296,4.466521872
(CH3NH3)PbI3,DMF >> IPA,1 >> 1,70.0 >> 100.0,30.0 >> 30.0,FALSE,48,16.38652479,2.796459338
(CH3NH3)PbI3,DMF >> IPA,1 >> 1,70.0 >> 100.0,30.0 >> 30.0,FALSE,1256.82,429.0606685,6.061598327
(CH3NH3)PbI3,DMF,1,140,10,FALSE,102.152,34.87325585,3.551720227
Cs0.05((NH2)2CH)0.79(CH3NH3)0.16PbBr0.5I2.5,DMSO; GBL,3; 7,100,10,FALSE,120,20.48315599,3.019602889
Cs0.05((NH2)2CH)0.79(CH3NH3)0.16Pb0.75Sn0.25Br0.5I2.5,DMSO; GBL,3; 7,100,10,FALSE,650,110.9504283,4.70908351
Cs0.1((NH2)2CH)0.75(CH3NH3)0.15PbBr0.5I2.5,DMSO; GBL,3; 7,100,10,FALSE,144,24.57978719,3.201924446
Cs0.1((NH2)2CH)0.75(CH3NH3)0.15Pb0.75Sn0.25Br0.5I2.5,DMSO; GBL,3; 7,100,10,FALSE,720,122.8989359,4.811362359
Cs0.1((NH2)2CH)0.75(CH3NH3)0.15Pb0.25Sn0.75Br0.5I2.5,DMSO; GBL,3; 7,100,10,FALSE,720,122.8989359,4.811362359
Cs0.2((NH2)2CH)0.66(CH3NH3)0.14PbBr0.5I2.5,DMSO; GBL,3; 7,100,10,FALSE,120,20.48315599,3.019602889
Cs0.2((NH2)2CH)0.66(CH3NH3)0.14Pb0.25Sn0.75Br0.5I2.5,DMSO; GBL,3; 7,100,10,FALSE,700,119.4850766,4.783191482
Cs0.05((NH2)2CH)0.79(CH3NH3)0.16Pb0.75Sn0.25Br0.5I2.5,DMSO; GBL,3; 7,100,10,FALSE,36,10.7536569,2.375245873
Cs0.05((NH2)2CH)0.79(CH3NH3)0.16Pb0.5Sn0.5Br0.5I2.5,DMSO; GBL,3; 7,100,10,FALSE,283.926,84.81229966,4.440440575
Cs0.05((NH2)2CH)0.79(CH3NH3)0.16Pb0.25Sn0.75Br0.5I2.5,DMSO; GBL,3; 7,100,10,FALSE,24,7.169104597,1.969780765
Cs0.1((NH2)2CH)0.75(CH3NH3)0.15Pb0.75Sn0.25Br0.5I2.5,DMSO; GBL,3; 7,100,10,FALSE,72,21.50731379,3.068393054
Cs0.1((NH2)2CH)0.75(CH3NH3)0.15Pb0.5Sn0.5Br0.5I2.5,DMSO; GBL,3; 7,100,10,FALSE,254.149,75.91753184,4.329647644
Cs0.1((NH2)2CH)0.75(CH3NH3)0.15Pb0.25Sn0.75Br0.5I2.5,DMSO; GBL,3; 7,100,10,FALSE,164.764,49.21709791,3.896241082
Cs0.2((NH2)2CH)0.66(CH3NH3)0.14Pb0.75Sn0.25Br0.5I2.5,DMSO; GBL,3; 7,100,10,FALSE,24,7.169104597,1.969780765
Cs0.2((NH2)2CH)0.66(CH3NH3)0.14Pb0.5Sn0.5Br0.5I2.5,DMSO; GBL,3; 7,100,10,FALSE,20,5.974253831,1.787459208
Cs0.2((NH2)2CH)0.66(CH3NH3)0.14Pb0.25Sn0.75Br0.5I2.5,DMSO; GBL,3; 7,100,10,FALSE,522.041,155.9402722,5.049473063
CsPbBr3,DMF >> Methanol,1 >> 1,80.0 >> 250.0,30.0 >> 5.0,FALSE,5138.25,2058.68269,7.629821586
CsPbBr3,DMF >> Methanol,1 >> 1,80.0 >> 250.0,30.0 >> 5.0,FALSE,5903.7,2365.366612,7.768688305
CsPbBr3,DMF >> Methanol,1 >> 1,80.0 >> 250.0,30.0 >> 5.0,FALSE,6924.17,2774.226423,7.928127221
((NH2)2CH)0.85(CH3NH3)0.15PbBr0.45I2.55,DMF; DMSO,4; 1,Unknown,Unknown,FALSE,1482.53,379.5861656,5.939081621
Cs0.2((NH2)2CH)0.8PbBr0.9I2.1,DMF; DMSO >> IPA,1; 3 >> 1,Unknown >> 105.0,Unknown >> 5.0,FALSE,47.549,101.6943964,4.621972202
(CH3NH3)PbI3,DMF >> IPA,1 >> 1,Unknown >> 135.0,Unknown >> 20.0,FALSE,200,85.34648329,4.446719245
CsGe0.5Sn0.5I3,none,1,Unknown,Unknown,FALSE,1537.42,11468.67832,9.347374974
Cs0.05((NH2)2CH)0.79(CH3NH3)0.16PbBr0.49I2.51,DMF; DMSO,4; 1,100,60,FALSE,2965.07,1012.233189,6.919914247
((NH2)2CH)0.83(CH3NH3)0.17PbBr0.51I2.49,DMF; DMSO,4; 1,100,60,FALSE,1000,341.3859332,5.833013606
(CH3NH3)PbI3,DMF,1,Unknown,Unknown,FALSE,862.254,147.1806932,4.991661037
(CH3NH3)PbI3,DMF,1,Unknown,Unknown,FALSE,350,59.74253831,4.090044301
(CH3NH3)PbI3,DMF,1,100,25,FALSE,100,128.3237036,4.854556006
(CH3NH3)PbI3,DMF,1,100,25,FALSE,840,1077.91911,6.982787712
(CH3NH3)PbI3,DMF >> DMF,nan >> nan,Unknown >> 100.0,Unknown >> 5.0,FALSE,511.934,1094.887781,6.998407154
(CH3NH3)PbI3,DMF >> DMF,nan >> nan,Unknown >> 100.0,Unknown >> 5.0,FALSE,1070.47,2289.444583,7.736064527
CsPbBrI2,DMF; DMSO,1; 9,55; 240,1.0; 1.0,FALSE,2610.21,779.7028546,6.658912891
CsPbBrI2,DMF; DMSO,1; 9,56; 240,1.0; 2.0,FALSE,961.397,287.1814855,5.66011437
(CH3NH3)PbI3,Unknown,,Unknown,Unknown,FALSE,83.8712,28.63244788,3.354540616
(CH3NH3)PbI3,DMF; GBL,97; 3,110,10,FALSE,5.82317,0.666600456,-0.405564429
Cs0.10(CH3NH3)0.90PbI3,DMF; GBL,97; 3,110,10,FALSE,4.07022,0.465933591,-0.763712164
(N2H5)0.2(CH3NH3)0.8SnI3,DMF; NMP,4; 1,70,20,FALSE,254.149,43.38144677,3.770031856
(CH3NH3)PbI3,DMF; DMSO >> IPA,7; 1 >> 1,Unknown >> 100.0,Unknown >> 30.0,FALSE,35.3698,9.056064135,2.203434603
(CH3NH3)PbI3,Unknown,,100,5,FALSE,138.647,118.6113102,4.775851846
(CH3NH3)PbI3,Unknown,,100,5,FALSE,625.622,535.2142139,6.282667067
(CH3NH3)PbI3,DMF; DMSO,4; 1,60.0; 80.0,1.0; 2.0,FALSE,60.8389,20.76954465,3.033487714
Cs0.17((NH2)2CH)0.83PbBr1.2I1.8,DMF,1,70,1,TRUE,3423,60152.1051,11.00463172
Cs0.17((NH2)2CH)0.83PbBr1.2I1.8,DMF,1,70,1,TRUE,1775,31191.93297,10.34791478
Cs0.17((NH2)2CH)0.83PbBr1.2I1.8,DMF,1,70,1,FALSE,656,11527.83551,9.352519869
Cs0.17((NH2)2CH)0.83PbBr1.2I1.8,DMF,1,70,1,FALSE,581,10209.86651,9.231109837
(CH3NH3)PbI3,DMF; DMSO,7; 3,100,10,FALSE,62.1046,31.80245524,3.459543496
(CH3NH3)PbI3,DMSO; GBL,3; 7,100,20,FALSE,57.3277,9.785435181,2.280895074
(CH3NH3)PbI3,DMSO; GBL,3; 7,100,20,FALSE,87.0232,14.85424817,2.698285896
(CH3NH3)PbI3,DMF; DMSO >> IPA,7; 1 >> 1,Unknown >> 100.0,Unknown >> 30.0,FALSE,106.11,27.16834603,3.302052547
(CH3NH3)PbI3,DMF; DMSO >> IPA,7; 1 >> 1,Unknown >> 100.0,Unknown >> 30.0,FALSE,212.793,54.48340266,3.997896117
(CH3NH3)PbI3,DMF; DMSO,5; 1,100,20,TRUE,988.582,1268.585035,7.145657413
(CH3NH3)PbI3,DMF; DMSO,5; 2,100,20,TRUE,645,827.6878881,6.718636137
(CH3NH3)PbI3,DMF; DMSO,5; 3,100,20,TRUE,450.448,578.0315563,6.359628463
(CH3NH3)PbI3,DMF; DMSO,5; 4,100,20,TRUE,347.729,446.2187312,6.100809261
((NH2)2CH)PbI3,DMF,1,160,20,TRUE,150,128.3237036,4.854556006
((NH2)2CH)0.85(CH3NH3)0.15PbBr0.45I2.55,DMF; DMSO,4; 1,100,20,FALSE,216.316,647.6976395,6.473423982
((NH2)2CH)0.85(CH3NH3)0.15PbBr0.45I2.55,DMF; DMSO,4; 1,100,20,FALSE,1437.09,4302.963261,8.367059195
((NH2)2CH)0.85(CH3NH3)0.15PbBr0.45I2.55,DMF; DMSO,4; 1,100,20,FALSE,1647.64,4933.396229,8.50378292
((NH2)2CH)0.85(CH3NH3)0.15PbBr0.45I2.55,DMF; DMSO,4; 1,100,20,FALSE,1647.64,4933.396229,8.50378292
Cs0.05((NH2)2CH)0.79(CH3NH3)0.16PbBr0.49I2.51,DMF; DMSO,4; 1,100,60,FALSE,46.1227,26.46189003,3.275705586
Cs0.05((NH2)2CH)0.79(CH3NH3)0.16PbBr0.49I2.51,DMF; DMSO,4; 1,100,60,FALSE,0.558654,13.81111243,2.625473516
((NH2)2CH)0.85(CH3NH3)0.15PbBr0.45I2.55,DMF; DMSO,4; 1,100,60,FALSE,1270.74,1902.437403,7.550891187
((NH2)2CH)0.85(CH3NH3)0.15PbBr0.45I2.55,DMF; DMSO,4; 2,100,60,FALSE,767.901,1149.63217,7.047197318
((NH2)2CH)0.85(CH3NH3)0.15PbBr0.45I2.55,DMF; DMSO,4; 3,100,60,FALSE,635.371,951.2201985,6.85774558
((NH2)2CH)0.85(CH3NH3)0.15PbBr0.45I2.55,DMF,1,100,90,FALSE,1,56.72463928,4.038208672
((NH2)2CH)0.85(CH3NH3)0.15PbBr0.45I2.55,DMF,1,100,90,FALSE,1,56.72463928,4.038208672
(CH3NH3)PbBr3,DMF,1,150,50,FALSE,888,227.3630315,5.426547998
(CH3NH3)PbI3,DMSO,1,100,60,FALSE,168,626.6140538,6.440330807
(CH3NH3)PbI3,DMSO,1,100,60,FALSE,42,156.6535135,5.054036446
(CH3NH3)PbI3,DMF; DMSO,1.5; 8.7,Unknown,60,FALSE,160.074,40.9852589,3.713212463
(CH3NH3)PbI3,DMF; DMSO,1.5; 8.8,Unknown,60,FALSE,91.3495,23.38907573,3.152269064
((NH2)2CH)SnI3,DMF,1,70; 120,5.0; 10.0,FALSE,0.321928,0.344258277,-1.066363098
((NH2)2CH)SnI3,DMF,1,70; 120,5.0; 10.0,FALSE,0.625622,0.669017767,-0.401944661
(CH3NH3)PbI3,DMF; DMSO,4; 1,60; 80,1.0; 2.0,FALSE,93.6085,31.95662513,3.464379519
(CH3NH3)PbI3,DMF >> DMF,nan >> nan,Unknown >> 100.0,Unknown >> 5.0,FALSE,847.162,1811.849423,7.502103383
(CH3NH3)PbI3,DMF,1,Unknown,Unknown,FALSE,232.927,39.75900063,3.682836246
(CH3NH3)PbI3,DMF,1,Unknown,Unknown,FALSE,1051.04,179.4051356,5.189646576
(CH3NH3)PbI3,DMF,1,Unknown,Unknown,FALSE,870.232,148.5424817,5.000870989
(CH3NH3)PbI3,DMF,1,Unknown,Unknown,FALSE,1051.04,179.4051356,5.189646576
(CH3NH3)PbI3,DMF,1,Unknown,Unknown,FALSE,1680,286.7641839,5.658660219
((NH2)2CH)0.9(CH3NH3)0.1PbBr0.1I2.9,DMF; DMSO >> IPA,97; 7 >> 1,75.0 >> 100.0,2.0 >> 10.0,FALSE,590.403,5098.478758,8.536697491
((NH2)2CH)0.9(CH3NH3)0.1PbBr0.1I2.9,DMF; DMSO >> IPA,97; 7 >> 1,75.0 >> 100.0,2.0 >> 10.0,FALSE,104.718,904.301805,6.80716316
((NH2)2CH)0.9(CH3NH3)0.1PbBr0.1I2.9,DMF; DMSO >> IPA,97; 7 >> 1,75.0 >> 100.0,2.0 >> 10.0,FALSE,1500,512.0788998,6.238478714
((NH2)2CH)0.9(CH3NH3)0.1PbBr0.1I2.9,DMF; DMSO >> IPA,97; 7 >> 1,75.0 >> 100.0,2.0 >> 10.0,FALSE,292.235,99.76491818,4.6028166
(CH3NH3)PbI3,DMF,1,110,20,FALSE,11.6292,9.674036411,2.269445638
(CH3NH3)PbI3,DMF; DMSO,9; 1,100,10,FALSE,1.93157,2.478662161,0.907718964
(CH3NH3)PbI3,DMF; DMSO,9; 1,100,10,FALSE,15.5399,19.94137521,2.99279673
((NH2)2CH)SnI3,DMF; DMSO,4; 1,65,20,FALSE,838.712,143.1622394,4.963978528
CsPbBr3,DMF >> Methanol,1 >> 1,70.0 >> 250.0,20.0 >> 10.0,FALSE,1043.19,178.0651958,5.182149752
(CH3NH3)PbI3,DMF; DMSO >> IPA,4; 1 >> 1,70.0 >> 100.0,10.0 >> 60.0,TRUE,24.3529,4.156868746,1.424762086
(CH3NH3)PbI3,DMF; DMSO >> IPA,4; 1 >> 1,70.0 >> 100.0,11.0 >> 60.0,TRUE,74.1357,12.65444256,2.538008344
(CH3NH3)PbI3,DMF,1,100,90,FALSE,231.788,39.56458134,3.677934307
(((C4H9)4N))0.01(CH3NH3)0.99PbI3,DMF,1,100,90,FALSE,306.077,52.24519113,3.955947851
(((C4H9)4N))0.03(CH3NH3)0.97PbI3,DMF,1,100,90,FALSE,1440,245.7978719,5.504509539
(((C4H9)4N))0.05(CH3NH3)0.95PbI3,DMF,1,100,90,FALSE,1619.17,276.3809307,5.621780098
(CH3NH3)PbI3,DMF; DMSO,9; 1,100,10,FALSE,52.2041,769.6591886,6.645947805
(CH3NH3)PbI3,DMF; DMSO,9; 1,100,10,FALSE,4.76362,70.23134014,4.251794652
Cs0.1(CH3NH3)0.9PbBr0.1I2.9,DMF >> none,1 >> 1,100.0 >> Unknown,20.0 >> Unknown,FALSE,38.6314,13.18821654,2.579323744
Cs0.1(CH3NH3)0.9PbBr0.1I2.9,DMF >> none,1 >> 1,100.0 >> Unknown,20.0 >> Unknown,FALSE,38.6314,13.18821654,2.579323744
Cs0.17((NH2)2CH)0.83PbBr1.2I2.8,DMF; DMSO; Formarmid,7; 2; 0.03,100,20,FALSE,5655.45,1448.018307,7.277951216
Cs0.17((NH2)2CH)0.83PbBr1.2I2.8,DMF; DMSO,7; 2,100,20,FALSE,176.072,45.08137802,3.808469257
Cs0.05((NH2)2CH)0.79(CH3NH3)0.16PbBr0.51I2.49,DMF; DMSO,4; 1,100,50,FALSE,600,513.2948143,6.240850367
Cs0.05((NH2)2CH)0.79(CH3NH3)0.16PbBr0.51I2.49,DMF; DMSO,4; 1,100,50,FALSE,100,523.8246223,6.261156938
Cs0.05((NH2)2CH)0.79(CH3NH3)0.16PbBr0.51I2.49,DMF; DMSO,4; 1,100,50,FALSE,24.3529,127.5664865,4.848637691
Cs0.05((NH2)2CH)0.79(CH3NH3)0.16PbBr0.51I2.49,DMF; DMSO,4; 1,100,90,FALSE,36.3941,12.42443379,2.519665001
Cs0.05((NH2)2CH)0.79(CH3NH3)0.16PbBr0.51I2.49,DMF; DMSO,4; 1,100,90,FALSE,74.4633,25.42072316,3.235564714
(CH3NH3)PbI3,DMF >> IPA,1 >> 1,70.0 >> 70.0,30.0 >> 30.0,FALSE,43.8353,14.9647548,2.705697756
(CH3NH3)PbI3,DMF >> IPA,1 >> 1,70.0 >> 70.0,30.0 >> 30.0,FALSE,247.146,84.37216784,4.435237582
AgCs2BiBr6,DMSO,1,280,30,FALSE,741.267,253.0581265,5.533619211
AgCs2BiBr6,none,1,220,30,FALSE,741.267,253.0581265,5.533619211
((C6H5(CH2)2NH3))2(CH3NH3)39Pb40I121,DMSO; GBL,1; 1,100,60,FALSE,64.3856,1054.764325,6.961072633
(C4H9NH3)2(CH3NH3)39Pb40I121,DMSO; GBL,1; 1,100,60,FALSE,27.7294,454.2627836,6.118675849
((C6H11CH2NH3))2(CH3NH3)39Pb40I121,DMSO; GBL,1; 1,100,60,FALSE,64.3856,1054.764325,6.961072633
(CH3NH3)PbI3,DMSO; GBL,1; 1,100,60,FALSE,48.7058,797.8979814,6.681980746
((C6H11CH2NH3))2Cs4(CH3NH3)35Pb40I121,DMSO; GBL,1; 1,100,60,FALSE,27.7294,454.2627836,6.118675849
(CH3NH3)PbI3,DMF,1,100,5,FALSE,720,122.8989359,4.811362359
(CH3NH3)PbI3,DMF,1,110,60,FALSE,58.447,19.95298364,2.993378688
(CH3NH3)PbI3,DMF,1,110,60,FALSE,38.6314,13.18821654,2.579323744
(CH3NH3)PbI3,DMF,1,100,10,FALSE,77.2627,26.37639894,3.272469631
(CH3NH3)PbI3,DMF,1,100,10,FALSE,240,81.93262396,4.405897251
(CH3NH3)PbI3,DMF; DMSO,9; 1,65; 100,1.0; 2.0,FALSE,450.448,115.3324581,4.747818898
(CH3NH3)PbI3,DMF; DMSO,9; 1,65; 100,1.0; 2.0,FALSE,372.957,95.49170511,4.559039386
(CH3NH3)PbI3,DMF; DMSO,9; 1,65; 100,1.0; 2.0,FALSE,558.475,142.9916318,4.962786109
(CH3NH3)PbI3,DMF; DMSO,9; 1,70; 100,1.0; 10.0,FALSE,9396.75,2004.948917,7.603373862
(CH3NH3)PbI3,DMF; DMSO,9; 1,70; 100,1.0; 10.0,FALSE,6641.66,1417.105811,7.256371909
CsPbBrI2,DMSO,1,50; 160,3.0; 10.0,FALSE,0.556018,0.951337187,-0.049886719
CsPbBrI2,DMSO,1,50; 160,3.0; 10.0,FALSE,1.55399,2.658850028,0.977893709
CsPbBrI2,DMSO,1,50; 160,3.0; 10.0,FALSE,0.485264,8.381082738,2.125977111
CsPbBrI2,DMSO,1,50; 160,3.0; 10.0,FALSE,1.5289,26.40590977,3.27358784
CsPbBrI2,DMSO,1,50; 160,3.0; 10.0,FALSE,1440,245.7978719,5.504509539
CsPbBrI2,DMSO,1,50; 160,3.0; 10.0,FALSE,1977.16,337.4873058,5.821527897
CsPbI3,DMF; DMSO,1; 1,300,5,FALSE,387.83,165.4996331,5.108968978
CsPbI3,DMF; DMSO,1; 1,300,5,FALSE,500,2499.183798,7.823719477
((C6H5(CH2)2NH3))2Cs1.77((NH2)2CH)57.23Pb60I181,DMF; NMP,6; 1,100.0; 150.0,1.0; 10.0,FALSE,10.5895,12.15098789,2.497410474
((C6H5(CH2)2NH3))2Cs1.77((NH2)2CH)57.23Pb60I181,DMF; NMP,6; 1,100.0; 150.0,1.0; 10.0,FALSE,1.21765,1.397200094,0.334470301
((C6H5(CH2)2NH3))2Cs1.77((NH2)2CH)57.23Pb60I181,DMF; NMP,6; 1,100.0; 150.0,1.0; 10.0,FALSE,1.06277,1.219482071,0.198426237
(CH3NH3)PbI3,DMF; DMSO,4; 1,100,60,TRUE,720,1231.907554,7.116319104
(CH3NH3)PbI3,DMF; DMSO,4; 1,100,60,FALSE,5220.41,1782.174539,7.485589549
(CH3NH3)PbI3,DMF; DMSO,4; 1,100,60,FALSE,2541.49,867.6289353,6.765764129
(CH3NH3)PbI3,DMF; DMSO,4; 1,100,60,TRUE,50,85.54913572,4.449090898
(CH3NH3)PbI3,DMF; DMSO,4; 1,100,60,FALSE,2541.49,867.6289353,6.765764129
(CH3NH3)PbI3,DMF >> IPA,1 >> 1,70.0 >> 135.0,5.0 >> 15.0,TRUE,93.8432,180.6346047,5.196476232
(CH3NH3)PbI3,DMF >> IPA,1 >> 1,70.0 >> 135.0,5.0 >> 15.0,TRUE,116.349,223.9550188,5.411445223
Cs0.05((NH2)2CH)0.81(CH3NH3)0.14PbBr0.45I2.55,DMF; DMSO,4; 1,65.0; 100.0,10.0; 10.0,TRUE,16,14.34583284,2.663459505
(CH3NH3)PbI3,DMF,1,100,10,FALSE,436.829,87.5095899,4.471748386
(CH3NH3)PbI3,DMF,1,100,10,FALSE,1000,200.3291675,5.299961851
(CH3NH3)PbI3,DMF,1,100,10,FALSE,436.829,87.5095899,4.471748386
(CH3NH3)PbI3,Methylammonium acetate,1,60.0; 100.0,2.0; 3.0,FALSE,3382.33,1010.344898,6.918047035
(CH3NH3)PbI3,Methylammonium acetate,1,60.0; 100.0,2.0; 3.0,FALSE,1098.42,1644.455429,7.405164562
Cs0.17((NH2)2CH)0.83PbBr0.3I2.7,DMF; DMSO,4; 1,100,60,TRUE,354.907,2282.556049,7.733051168
(CH3NH3)PbI3,DMF; DMSO,9; 1,100,10,FALSE,20,6.827718664,1.920990601
(CH3NH3)PbI3,DMF; DMSO,9; 1,100,10,FALSE,247.146,84.37216784,4.435237582
Cs0.05((NH2)2CH)0.28(CH3NH3)0.67PbBr0.54I2.46,DMSO; GBL,3; 7,100,35,FALSE,329.527,112.4958824,4.72291662
((NH2)2CH)0.3(CH3NH3)0.7PbBr0.54I2.46,DMSO; GBL,3; 7,100,35,FALSE,269.862,92.1270907,4.523169044
