Repository: Fukapy/Perovskite_PI_Stability

# Standardised Process Descriptors for Interpretable Regression of Perovskite Solar-Cell Stability

**Ryo Fukasawa, Toru Asahi, Takuya Taniguchi**

This repository contains the analysis code accompanying the paper:

> *Standardised process descriptors for interpretable regression of perovskite solar-cell stability*

---

## Overview

Fabrication processes strongly influence perovskite solar-cell stability, yet their heterogeneous nature has hindered unified data-driven analysis. This work proposes a standardised descriptor framework that converts diverse process information recorded in [The Perovskite Database](https://www.perovskitedatabase.com/) into a unified numerical feature matrix for

File: data/20250624_5800/raw/Perovskite_5800data_addln_extract.csv (part 2 of 13)
CsPbBr0.45I2.55,DMF; DMSO >> DMSO; Methanol,9; 1 >> nan,Unknown >> 280,Unknown >> 30.0,FALSE,8.70069,14.88673019,2.700470225
CsSnI3,IPA >> Ethanol,1 >> 1,100; 500 >> 110,Unknown; 20.0 >> 20.0,FALSE,1124.43,383.8645848,5.950289847
CsSnBr0.6I2.4,IPA >> Ethanol,1 >> 1,100; 500 >> 110,Unknown; 20.0 >> 20.0,FALSE,2676.17,4578.880611,8.429209839
(CH3NH3)PbI3,DMSO; GBL,,100,15,FALSE,0.4,0.684393086,-0.37922284
CsPbBrI2,DMF >> Ethyl acetate,1 >> 1,300.0 >> Unknown,10.0 >> Unknown,FALSE,1524.89,325.3599973,5.784932253
(CH3NH3)PbI3,DMF,1,90,90,TRUE,670,1146.358419,7.044345605
(CH3NH3)PbI3,DMF; DMSO,1; 1,110,20,FALSE,162.274,55.39806092,4.014544592
(CH3NH3)PbI3,DMF; DMSO,1; 1,110,20,FALSE,538.382,183.7960415,5.213826673
(CH3NH3)PbI3,DMF >> IPA,1 >> 1,100.0 >> 100.0,10.0 >> 10.0,FALSE,2083.03,355.5585702,5.87368999
CsPbBrI2,DMSO,1,38.0; 160.0,10.0; 5.0,TRUE,339.636,173.9204292,5.158597891
CsPbBrI2,DMSO,1,38.0; 160.0,10.0; 5.0,TRUE,686.516,351.550358,5.862352967
(CH3NH3)PbI3,DMF; DMSO,9; 1.1,100,10,FALSE,123.62,42.20212906,3.742470671
(CH3NH3)PbI3,DMF; DMSO,9; 1.1,100,10,FALSE,384,131.0921983,4.87590088
(CH3NH3)PbI3,DMF; DMSO,4; 1,60.0; 80.0,1.0; 2.0,FALSE,3410.94,1164.446935,7.060001519
(CH3NH3)PbI3,DMF; DMSO,9; 1,60.0; 100.0,1.0; 5.0,TRUE,360.634,123.1153746,4.813121921
(CH3NH3)PbI3,DMF; DMSO,9; 1,60.0; 100.0,1.0; 5.0,TRUE,62.5622,21.35785503,3.061419589
(CH3NH3)PbI3,DMF,1,90,10,TRUE,6264.5,1603.959134,7.38023031
(CH3NH3)PbI3,DMF; DMSO,4; 1,100,10,FALSE,179.161,61.16304517,4.11354317
(CH3NH3)PbI3,DMF >> IPA,1 >> 1,70.0 >> 100.0,30.0 >> 15.0,FALSE,1771.11,604.6320401,6.404620075
(CH3NH3)PbI3,DMF >> IPA,1 >> 1,70.0 >> 100.0,30.0 >> 15.0,FALSE,333.454,113.836505,4.734763252
(CH3NH3)PbI3,DMF >> IPA,1 >> 1,70.0 >> 100.0,30.0 >> 15.0,FALSE,366.937,125.2671302,4.830448498
(CH3NH3)PbI3,DMF >> IPA,1 >> 1,70.0 >> 100.0,30.0 >> 15.0,FALSE,1987.48,678.4977145,6.519881111
((NH2)2CH)0.85(CH3NH3)0.15PbBr0.45I2.55,DMF; DMSO,4; 1,100,10,FALSE,203.588,174.1677744,5.160019056
((NH2)2CH)0.85(CH3NH3)0.15PbBr0.45I2.55,DMF; DMSO,4; 1,100,10,FALSE,1245.42,1065.446046,6.971148813
((NH2)2CH)0.85(CH3NH3)0.15PbBr0.45I2.55,DMF; DMSO,4; 1,100,10,FALSE,170,145.4335307,4.979719149
((NH2)2CH)0.85(CH3NH3)0.15PbBr0.45I2.55,DMF; DMSO,4; 1,100,10,FALSE,170,145.4335307,4.979719149
((NH2)2CH)0.85(CH3NH3)0.15PbBr0.45I2.55,DMF; DMSO,4; 1,100,10,FALSE,170,145.4335307,4.979719149
Cs0.05((NH2)2CH)0.79(CH3NH3)0.16PbBr0.51I2.49,DMF; DMSO,4; 1,120,5,FALSE,27.7294,9.466427095,2.247751549
Cs0.05((NH2)2CH)0.79(CH3NH3)0.16PbBr0.51I2.49,DMF; DMSO,4; 1,120,5,FALSE,125.124,42.7155735,3.754563573
Cs0.05((NH2)2CH)0.79(CH3NH3)0.16PbBr0.51I2.49,DMF; DMSO,4; 1,120,5,FALSE,29.7949,10.17155974,2.319595565
Cs0.05((NH2)2CH)0.79(CH3NH3)0.16PbBr0.51I2.49,DMF; DMSO,4; 1,120,5,FALSE,2117.9,723.0212679,6.583438638
Cs0.05((NH2)2CH)0.79(CH3NH3)0.16PbBr0.51I2.49,DMF; DMSO,4; 1,110,45,TRUE,40,59.88439501,4.092415954
Cs0.05((NH2)2CH)0.79(CH3NH3)0.16PbBr0.51I2.49,DMF; DMSO,4; 1,110,45,TRUE,160,239.53758,5.478710315
(CH3NH3)PbI3,DMF; DMSO,4; 1,100,10,FALSE,5,8.554913572,2.146505805
(CH3NH3)PbI3,DMF; DMSO,4; 1,100,10,FALSE,10.5895,18.11845146,2.896930836
Cs0.15((NH2)2CH)0.85PbI3,DMF; DMSO,4; 1,110,40,FALSE,81.5404,69.75710747,4.245019315
Cs0.15((NH2)2CH)0.85PbI3,DMF; DMSO,4; 1,110,40,FALSE,52.5883,44.98883614,3.806414373
Cs0.15((NH2)2CH)0.85PbI3,DMF; DMSO,4; 1,110,40,FALSE,10.1872,8.715061555,2.165052742
((NH2)2CH)0.85(CH3NH3)0.15PbBr0.45I2.55,DMF; DMSO,4; 1,Unknown,Unknown,FALSE,1880.7,321.0222623,5.771510474
((NH2)2CH)0.85(CH3NH3)0.15PbBr0.45I2.55,DMF; DMSO,4; 1,100,60,FALSE,40.241,34.42582771,3.538807088
((NH2)2CH)0.85(CH3NH3)0.15PbBr0.45I2.55,DMF; DMSO,4; 1,100,60,FALSE,135.741,116.1252523,4.75466937
((NH2)2CH)0.85(CH3NH3)0.15PbBr0.45I2.55,DMF; DMSO,4; 1,100,60,FALSE,411.909,352.3845895,5.864723163
((NH2)2CH)0.85(CH3NH3)0.15PbBr0.45I2.55,DMF; DMSO,4; 1,100,60,FALSE,200,51.20788998,3.935893621
((NH2)2CH)0.85(CH3NH3)0.15PbBr0.45I2.55,DMF; DMSO,4; 1,100,60,FALSE,400,102.41578,4.629040802
((NH2)2CH)0.85(CH3NH3)0.15PbBr0.45I2.55,DMF; DMSO,4; 1,100,60,FALSE,1098.42,281.2388525,5.639204317
(CH3NH3)PbI3,DMSO,1,120,10,FALSE,23.1674,19.81951047,2.98666683
(CH3NH3)PbI3,DMSO >> IPA,1 >> 1,120.0 >> 120,10.0 >> 10.0,FALSE,18.4218,15.75969068,2.757455458
(CH3NH3)PbI3,DMF >> IPA,1 >> 1,100.0 >> 70.0,10.0 >> 10.0,TRUE,2848.97,1431.25363,7.266306004
(CH3NH3)PbI3,DMF >> IPA,1 >> 1,100.0 >> 70.0,10.0 >> 10.0,TRUE,96.91,528.3079189,6.269679293
(CH3NH3)PbI3,DMF >> IPA,1 >> 1,100.0 >> 70.0,10.0 >> 10.0,TRUE,11648.5,5851.924699,8.674525895
(CH3NH3)PbI3,DMF >> IPA,1 >> 1,100.0 >> 70.0,10.0 >> 10.0,TRUE,5500,29983.42332,10.30839995
(CH3NH3)PbI3,DMF,1,100,2,FALSE,436.829,111.8454569,4.717118069
(CH3NH3)PbI3,DMF,1,100,2,FALSE,373.251,95.56698071,4.55982737
Cs0.25((NH2)2CH)0.75Pb0.5Sn0.5I3,DMF; DMSO,15.4; 1,100; 140,4.0; 20.0,FALSE,720,122.8989359,4.811362359
Cs0.25((NH2)2CH)0.75Pb0.5Sn0.5I3,DMF; DMSO,15.4; 1,100; 140,4.0; 20.0,FALSE,216,36.86968078,3.607389554
CsPbBrI2,DMSO,1,160,10,FALSE,381.223,3292.085859,8.099276643
CsPbBrI2,DMSO,1,160,10,FALSE,1305.1,222.7713907,5.406146092
CsPbBrI2,DMSO,1,160,10,FALSE,48,8.193262396,2.103312158
(CH3NH3)PbI3,DMF; DMSO,2; 1,100,10,FALSE,150,51.20788998,3.935893621
(CH3NH3)PbI3,DMF; DMSO,2; 1,100,10,FALSE,1153.68,393.8501234,5.975970439
(CH3NH3)PbI3,DMF,1,100,10,FALSE,6264.5,1603.959134,7.38023031
(CH3NH3)PbI3,DMF; DMSO,4; 1,100,10,FALSE,30.578,264.0590977,5.576172933
(CH3NH3)PbI3,DMF; DMSO,4; 1,100,10,FALSE,112.163,968.593779,6.875845307
(CH3NH3)PbI3,DMF; DMSO,4; 1,100,10,FALSE,10.0087,172.8620767,5.152494032
(CH3NH3)PbI3,DMF; DMSO,4; 1,100,10,FALSE,29.604,511.2960644,6.236948805
(CH3NH3)PbI3,DMF,1,90,10,FALSE,5128.19,875.3459643,6.774619196
(CH3NH3)PbI3,DMF,1,90,10,FALSE,1451.88,247.8257043,5.512725694
(CH3NH3)PbI3,DMF; DMSO,7; 3,100,5,FALSE,65.9055,56.38158564,4.03214261
(CH3NH3)PbI3,DMF; DMSO,7; 3,100,5,FALSE,40,85.54913572,4.449090898
(CH3NH3)PbI3,DMF; DMSO,4; 1,100,10,FALSE,11045.2,1885.337955,7.54186237
(CH3NH3)PbI3,DMF; DMSO,4; 1,100,10,FALSE,125.931,21.49553598,3.067845285
(CH3NH3)PbI3,DMF; DMSO,1; 0.079,100,10,FALSE,340,58.03560864,4.061056764
(CH3NH3)PbI3,DMF; DMSO,1; 0.079,100,10,FALSE,549.212,93.74662557,4.54059567
(CH3NH3)PbI3,DMF; DMSO,1; 0.079,100,10,FALSE,549.212,93.74662557,4.54059567
Cs0.05((NH2)2CH)0.8075(CH3NH3)0.1425PbBr0.45I2.55,DMF; DMSO,8; 2,70; 100,10.0; 50.0,FALSE,100.744,86.18562129,4.456503357
Cs0.05((NH2)2CH)0.8075(CH3NH3)0.1425PbBr0.45I2.55,DMF; DMSO,8; 2,70; 100,10.0; 50.0,FALSE,107.492,91.95847697,4.521337138
((NH2)2CH)0.95(CH3NH3)0.05PbBr0.15I2.85,DMF; DMSO,4; 1,140,20,FALSE,107.758,1079.786034,6.984518184
((NH2)2CH)0.95(CH3NH3)0.05PbBr0.15I2.85,DMF; DMSO,4; 1,140,20,FALSE,466.793,933.2812021,6.838706551
((NH2)2CH)0.95(CH3NH3)0.05PbBr0.15I2.85,DMF; DMSO,4; 1,140,20,FALSE,983.442,9854.553136,9.195688875
((NH2)2CH)0.95(CH3NH3)0.05PbBr0.15I2.85,DMF; DMSO,4; 1,140,20,FALSE,2117.9,4234.417093,8.351000957
(CH3NH3)PbI3,DMF; DMSO,4; 1,110,2,FALSE,55,20.03631938,2.997546596
(CH3NH3)PbI3,DMF; DMSO,4; 1,110,2,FALSE,834.17,303.8853916,5.716650629
(CH3NH3)PbI3,DMF; DMSO,4; 1,110,2,FALSE,1635.26,595.7198479,6.389770503
(CH3NH3)PbI3,DMF; DMSO,4; 1,110,2,FALSE,1761.31,641.639449,6.46402654
(CH3NH3)PbI3,DMF; DMSO,4; 1,110,2,FALSE,90,32.78670445,3.490023081
(CH3NH3)PbI3,DMF; DMSO,4; 1,110,2,FALSE,80,29.14373729,3.372240045
(CH3NH3)PbI3,DMF; DMSO,4; 1,100,40,TRUE,100,85.54913572,4.449090898
(CH3NH3)PbI3,DMF; DMSO,4; 1,100,40,TRUE,100,85.54913572,4.449090898
(CH3NH3)PbI3,DMF; DMSO,4; 1,100,40,TRUE,847.162,724.7397692,6.585812651
Cs0.05((NH2)2CH)0.79(CH3NH3)0.16PbBr0.51I2.49,DMF; DMSO,4; 1,100,60,FALSE,99,42.24650923,3.743521729
Cs0.05((NH2)2CH)0.79(CH3NH3)0.16PbBr0.51I2.49,DMF; DMSO,4; 1,100,60,FALSE,100,42.67324165,3.753572064
(CH3NH3)PbI3,DMF,1,180,Unknown,FALSE,70,23.89701532,3.173753569
(CH3NH3)PbI3,DMF,1,180,Unknown,TRUE,96,32.77304959,3.489606519
(CH3NH3)PbI3,DMF >> IPA,1 >> 1,Unknown >> 95.0,Unknown >> 3.0,FALSE,32.5238,5.551583907,1.714083276
(CH3NH3)PbI3,DMF >> IPA,1 >> 1,Unknown >> 95.0,Unknown >> 3.0,FALSE,64.0931,10.94024138,2.39244786
(CH3NH3)PbI3,DMF >> IPA,1 >> 1,Unknown >> 95.0,Unknown >> 3.0,FALSE,17,46.33801786,3.835962744
(CH3NH3)PbI3,DMF >> IPA,1 >> 1,Unknown >> 95.0,Unknown >> 3.0,FALSE,18.5,50.42666649,3.920520132
((C6H5(CH2)2NH3))2Cs1.77((NH2)2CH)57.23Pb60I181,DMF; NMP,5.28; 1,100; 150,1.0; 10.0,TRUE,900,31564.48716,10.35978794
((C6H5(CH2)2NH3))2Cs1.77((NH2)2CH)57.23Pb60I181,DMF; NMP,5.28; 1,100; 150,1.0; 10.0,FALSE,10,350.716524,5.859978273
(CH3NH3)PbI3,DMF; DMSO,9; 1,100,20,FALSE,2.5,2.138728393,0.760211444
(CH3NH3)PbI3,DMF; DMSO,9; 1,100,20,FALSE,2.5,2.138728393,0.760211444
Cs0.1((NH2)2CH)0.747(CH3NH3)0.153PbBr0.51I2.49,DMF; DMSO,4; 1,100,60,FALSE,19.5,4.992769273,1.60799072
Cs0.1((NH2)2CH)0.747(CH3NH3)0.153PbBr0.51I2.49,DMF; DMSO,4; 1,100,60,FALSE,20.3,5.197600833,1.648197141
(CH3NH3)PbI3,DMF; DMSO,9; 1,100,10,TRUE,4.15941,12.45418757,2.522056918
(CH3NH3)PbI3,DMF; DMSO,9; 1,100,10,TRUE,30,89.82659251,4.497881062
Cs0.05((NH2)2CH)0.81(CH3NH3)0.14PbBr0.45I2.55,DMF; DMSO,4; 1,110,20,FALSE,332.581,85.15385628,4.444459694
(CH3NH3)PbI3,DMF; DMSO,4; 1,100,30,FALSE,0.436829,0.747406868,-0.291145573
(CH3NH3)PbI3,DMF; DMSO,4; 1,100,30,FALSE,0.436829,0.747406868,-0.291145573
(CH3NH3)PbI3,DMF; DMSO,4; 1,100,30,FALSE,0.578598,0.989971177,-0.010079451
(CH3NH3)PbI3,DMF; DMSO,4; 1,100,30,FALSE,0.138647,0.23722262,-1.438756252
(CH3NH3)PbI3,DMF; DMSO,4; 1,100,30,FALSE,1.91484,3.276258141,1.186701961
(CH3NH3)PbI3,none,1,Unknown,Unknown,FALSE,0.688392,0.588913406,-0.529476124
Cs0.05((NH2)2CH)0.79(CH3NH3)0.16PbBr0.51I2.49,DMF; DMSO,4; 1,100,60,FALSE,8874.7,1514.848871,7.323070958
Cs0.13((NH2)2CH)0.87PbBrI2,DMF; DMSO,4; 1,100,60,FALSE,22532.3,3846.105131,8.254816261
Cs0.05((NH2)2CH)0.79(CH3NH3)0.16PbBr0.51I2.49,DMF; DMSO,4; 1,100,60,FALSE,3853.69,657.7977784,6.488897556
Cs0.13((NH2)2CH)0.87PbBrI2,DMF; DMSO,4; 1,100,60,FALSE,3407.11,581.5697134,6.36573085
(C2H5NH3)2(CH3NH3)2Pb3I10,DMF; DMSO,4; 1,105,50,FALSE,1440,614.4946797,6.420800271
(C2H5NH3)2(CH3NH3)4Pb5I16,DMF; DMSO,4; 1,105,50,FALSE,1116.95,476.6387726,6.166758914
(C2H5NH3)2(CH3NH3)6Pb7I22,DMF; DMSO,4; 1,105,50,FALSE,833.181,355.5453415,5.873652784
(C2H5NH3)2(CH3NH3)8Pb9I28,DMF; DMSO,4; 1,105,50,FALSE,629.034,268.4291989,5.592587188
(C2H5NH3)2(CH3NH3)10Pb11I34,DMF; DMSO,4; 1,105,50,FALSE,463.576,197.8229067,5.28737222
(CH3NH3)PbI3,DMF; DMSO,4; 1,105,50,FALSE,266.889,113.8901879,4.73523472
(CH3NH3)2(C3H5NH3)4Pb3I10,DMF; DMSO,4; 1,105,50,FALSE,1619.17,690.9523268,6.53807083
(CH3NH3)2(C3H5NH3)4Pb5I16,DMF; DMSO,4; 1,105,50,FALSE,1229.42,524.6333675,6.262699671
(CH3NH3)2(C3H5NH3)6Pb7I22,DMF; DMSO,4; 1,105,50,FALSE,900.895,384.4411003,5.951790592
(CH3NH3)2(C3H5NH3)8Pb9I28,DMF; DMSO,4; 1,105,50,FALSE,695.459,296.7748996,5.692973938
(CH3NH3)2(C3H5NH3)10Pb11I34,DMF; DMSO,4; 1,105,50,FALSE,537.482,229.3609927,5.43529715
(C4H9NH3)2(CH3NH3)2Pb3I10,DMF; DMSO,4; 1,105,50,FALSE,1977.16,843.7182646,6.737818629
(C4H9NH3)2(CH3NH3)4Pb5I16,DMF; DMSO,4; 1,105,50,FALSE,1440,614.4946797,6.420800271
(C4H9NH3)2(CH3NH3)6Pb7I22,DMF; DMSO,4; 1,105,50,FALSE,1067.16,455.3917656,6.121158072
(C4H9NH3)2(CH3NH3)8Pb9I28,DMF; DMSO,4; 1,105,50,FALSE,773.321,330.001139,5.799096106
(C4H9NH3)2(CH3NH3)10Pb11I34,DMF; DMSO,4; 1,105,50,FALSE,571.635,243.9351849,5.496902554
(CH3NH3)PbI3,DMF; DMSO,9; 1,100,10,FALSE,7.29655,12.48427093,2.524469526
(CH3NH3)PbI3,DMF; DMSO,9; 1,100,10,FALSE,69.6589,119.1851738,4.780678366
(CH3NH3)PbI3,DMF; DMSO,7; 3,70; 100,3.0; 10.0,FALSE,1745.58,595.9164572,6.390100485
(CH3NH3)PbI3,DMF; DMSO,7; 3,70; 100,4.0; 10.0,FALSE,138.647,47.33213548,3.857189462
CsPbBrI2,DMF; DMSO,9; 1,120; 200,10.0; 2.0,FALSE,510.511,130.7109556,4.87298844
CsPbBrI2,DMF; DMSO,9; 1,120; 200,10.0; 2.0,FALSE,720,184.3484039,5.216827467
CsPbBrI2,DMF; DMSO,9; 1,120; 200,10.0; 2.0,FALSE,2596.56,664.821794,6.499519026
CsPbI3,DMF,1,100; 330,0.430555556,TRUE,295.345,163.8432712,5.098910308
CsPbI3,DMF,1,100; 330,0.430555556,TRUE,3236.66,1795.544066,7.493063356
CsPbBrI2,DMF; DMSO,9; 1,260,10,FALSE,336.091,57.36836983,4.049493103
CsPbBrI2,DMF; DMSO,9; 1,260,10,FALSE,231.788,39.56458134,3.677934307
(CH3NH3)PbI3,DMF >> IPA,1 >> 1,Unknown >> 110.0,Unknown >> 30.0,FALSE,720,245.7978719,5.504509539
(CH3NH3)PbI3,DMF >> IPA,1 >> 1,Unknown >> 110.0,Unknown >> 30.0,FALSE,1950.31,665.8083993,6.50100194
(CH3NH3)PbI3,DMF >> IPA,1 >> 1,Unknown >> 110.0,Unknown >> 30.0,FALSE,10549.4,3601.416763,8.189082592
CsPbBr2I,DMSO,1,35; 120,15.0; 60.0,FALSE,1148.9,392.2182986,5.971818569
CsPbBr2I,DMSO,1,35; 120,15.0; 60.0,FALSE,10,189.0821309,5.242181476
CsPbBr2I,DMSO >> IPA,1 >> 1,35; 120 >> 120,15.0; 60.0 >> 5.0,FALSE,1419.63,484.6417123,6.18340988
CsPbBrI2,DMSO,1,35; 120,15.0; 60.0,FALSE,30,10.241578,2.326455709
CsPbBrI2,DMSO >> IPA,1 >> 1,35; 120 >> 120,15.0; 60.0 >> 5.0,FALSE,90,30.72473399,3.425067998
CsPbI3,DMSO >> IPA,1 >> 1,35; 120 >> 120,15.0; 60.0 >> 5.0,FALSE,22,7.51049053,2.016300781
(CH3NH3)PbI3,DMSO; GBL,1; 1,100,60,FALSE,82.3819,38.98828688,3.663261265
(CH3NH3)PbI3,DMSO; GBL,1; 1,100,60,FALSE,82.3819,38.98828688,3.663261265
Cs0.05((NH2)2CH)0.83(CH3NH3)0.12PbBr0.39I2.61,DMF; DMSO,4; 1,100,50,FALSE,46.3348,29.65884176,3.389760285
Cs0.05((NH2)2CH)0.83(CH3NH3)0.12PbBr0.39I2.61,DMF; DMSO,4; 1,100,50,FALSE,1396.47,893.8785264,6.795569889
Cs0.05((NH2)2CH)0.83(CH3NH3)0.12PbBr0.39I2.61,DMF; DMSO,4; 1,100,50,FALSE,22.1061,14.15008421,2.649720575
(CH3NH3)PbI3,DMF; DMSO,4; 1,60; 100,5.0; 10.0,FALSE,1400,418.1977681,6.03595445
(CH3NH3)PbI3,DMF; DMSO,4; 1,60; 100,5.0; 10.0,FALSE,3312.47,989.4768293,6.897176348
(CH3NH3)PbI3,DMF; DMSO,4; 1,60; 100,5.0; 10.0,FALSE,30.2067,999.5207608,6.907275925
(CH3NH3)PbI3,DMF; DMSO,4; 1,60; 100,5.0; 10.0,FALSE,5.21359,172.5144237,5.150480849
(CH3NH3)PbI3,DMF; DMSO,4; 1,60; 100,5.0; 10.0,FALSE,8.38302,14.34320232,2.663276124
(CH3NH3)PbI3,DMF; DMSO,4; 1,60; 100,5.0; 10.0,FALSE,1.85078,3.166652588,1.152675064
(CH3NH3)PbI3,DMF; DMSO,7; 3,100,30,FALSE,23.8659,8.147482543,2.097708989
(CH3NH3)PbI3,DMF; DMSO,7; 3,100,30,TRUE,18.9944,6.484420969,1.869402526
CsPbI3,DMF; DMSO,,300,5,FALSE,872.791,12867.79416,9.462482892
CsPbI3,DMF; DMSO,,300,5,FALSE,872.791,12867.79416,9.462482892
CsPbBrI2,DMF; DMSO; GBL,6; 7; 7,150,10,FALSE,11.572,4.938147523,1.596990266
CsPbBr0.15I2.85,DMF; DMSO,9; 1,Unknown,Unknown,FALSE,3132.25,534.6530446,6.281618022
CsPbBr0.15I2.85,DMF; DMSO,9; 1,Unknown,Unknown,FALSE,1524.89,1304.530216,7.173598267
CsPbBr0.15I2.85,DMF; DMSO,9; 1,Unknown,Unknown,FALSE,275.737,1806.784573,7.499304065
CsPbBr0.15I2.85,DMF; DMSO,9; 1,Unknown,Unknown,FALSE,129.327,49.6692209,3.905385444
((NH2)2CH)0.83(CH3NH3)0.17PbBr0.6I2.4,DMF; DMSO,4; 1,Unknown,Unknown,FALSE,2300,785.1876463,6.665922729
(CH3NH3)PbI3,DMF >> IPA,1 >> 1,Unknown >> 150.0,Unknown >> 20.0,FALSE,122.312,20.87779813,3.038686304
(CH3NH3)PbI3,DMF >> IPA,1 >> 1,Unknown >> 150.0,Unknown >> 20.0,FALSE,33.2753,5.679859671,1.736926527
(CH3NH3)PbI3,DMF >> IPA,1 >> 1,Unknown >> 150.0,Unknown >> 20.0,FALSE,1218.1,207.9211026,5.337158693
(CH3NH3)PbI3,DMF >> IPA,1 >> 1,Unknown >> 150.0,Unknown >> 20.0,FALSE,251.468,42.92381892,3.759426891
(CH3NH3)PbI3,DMF,1,100,10,FALSE,16.2809,5.558070239,1.715250969
(CH3NH3)PbI3,DMF,1,100,10,FALSE,314.517,107.3716795,4.676296456
((NH2)2CH)0.4(CH3NH3)0.6PbBr0.2I2.8,DMF,1,60,1,FALSE,140.843,24.04090949,3.179756941
((NH2)2CH)0.4(CH3NH3)0.6PbBr0.2I2.8,DMF,1,60,1,FALSE,315.313,53.82171137,3.985676943
(CH3NH3)PbI3,DMF; DMSO,4; 1,100,60,FALSE,93.3129,805.8120275,6.691850499
(CH3NH3)PbI3,DMF; DMSO,4; 1,100,60,FALSE,93.3129,805.8120275,6.691850499
(CH3NH3)PbI3,DMF; DMSO,4; 1,100,60,FALSE,193.915,1674.570604,7.423312056
(CH3NH3)PbI3,DMF; DMSO,4; 1,100,60,FALSE,193.915,1674.570604,7.423312056
CsBi0.06Pb0.94I3,DMF,1,150,90,FALSE,12,4.096631198,1.410164977
CsPbI3,DMF,1,150,90,FALSE,8.8,3.004196212,1.100010049
(CH3NH3)PbI3,DMF; DMSO,9; 1,70,1,FALSE,0.277294,0.711667861,-0.340143963
(CH3NH3)PbI3,DMF; DMSO,9; 1,70,1,FALSE,17.4014,44.66024191,3.799083663
(CH3NH3)PbI3,DMF; DMSO,9; 1,70,1,FALSE,1404.99,1201.956802,7.091706176
(CH3NH3)2(C3H5NH3)4Pb5I16,DMF,1,100,10,FALSE,4076.25,2087.361615,7.643656162
(CH3NH3)2(C3H5NH3)4Pb5I16,DMF; DMSO,7; 3,100,10,FALSE,5015.45,2568.306118,7.851001862
(CH3NH3)2(C3H5NH3)4Pb5I16,DMF; DMSO,1; 1,100,10,FALSE,4794.94,2455.3876,7.806039909
(CH3NH3)2(C3H5NH3)4Pb5I16,DMF; DMSO,3; 7,100,10,FALSE,3791.24,1941.414008,7.571171857
(CH3NH3)2(C3H5NH3)4Pb5I16,DMSO,1,100,10,FALSE,3662.99,1875.739889,7.536758468
Cs0.15((NH2)2CH)0.85PbBr0.45I2.55,DMF; DMSO,6.9; 1,100,10,FALSE,2329.7,3740.896799,8.227080647
((NH2)2CH)0.85(CH3NH3)0.15PbBr0.45I2.55,DMF; DMSO,4; 1,100,60,FALSE,360,138.2613029,4.929145394
((NH2)2CH)0.85(CH3NH3)0.15PbBr0.45I2.55,DMF; DMSO,4; 1,100,60,FALSE,672,258.0877655,5.553299703
(CH3NH3)PbI3,DMSO; GBL,3; 7,100,30,FALSE,12,3.584552298,1.276633584
CsPbBrI2,DMF; DMSO,1; 9,55,1,FALSE,100,85.54913572,4.449090898
CsPbBrI2,DMF; DMSO,1; 9,55,1,FALSE,480.561,411.1157821,6.018874883
(CH3NH3)PbI3,DMF; DMSO,9; 1,65; 100,1.0; 2.0,FALSE,5.77695,7.413196194,2.003261682
(CH3NH3)PbI3,DMF; DMSO,9; 1,65; 100,1.0; 2.0,FALSE,21.0568,27.02086562,3.296609368
(CH3NH3)PbI3,DMF; DMSO,9; 1,65; 100,1.0; 2.0,FALSE,29.4366,37.77413533,3.631624618
(CH3NH3)PbI3,DMF,1,55,15,FALSE,210.209,71.76239563,4.273360601
(CH3NH3)PbI3,DMF; DMSO,9; 1,100,30,FALSE,87.3658,29.82545516,3.395362229
(CH3NH3)PbI3,DMF,1,95,60,FALSE,629.034,375.8008784,5.929059424
(CH3NH3)PbI3,DMF,1,95,60,FALSE,1977.16,1181.20557,7.074290866
((C6H5(CH2)2NH3))2((NH2)2CH)0.5(CH3NH3)3.5Pb5I16,DMF; DMSO,7; 3,100,10,FALSE,93.8954,10159.59472,9.226173831
((C6H5(CH2)2NH3))2((NH2)2CH)0.5(CH3NH3)3.5Pb5I16,DMF; DMSO,7; 3,100,10,FALSE,314.517,34031.11603,10.43503056
(CH3NH3)PbI3,DMF >> IPA,1 >> 1,80.0 >> 80.0,20.0 >> 30.0,FALSE,13.955,1.996852523,0.691572202
(CH3NH3)PbI3,DMF >> IPA,1 >> 1,80.0 >> 80.0,20.0 >> 30.0,FALSE,90.0895,12.89111038,2.556537956
(CH3NH3)PbI3,DMF,1,100,60,FALSE,0.621594,0.318305172,-1.144744697
(CH3NH3)PbI3,DMF,1,100,60,FALSE,45.0699,15.38622987,2.733472945
((NH2)2CH)0.85(CH3NH3)0.15PbBr0.45I2.55,DMF; DMSO,4; 1,105,60,FALSE,67.837,49.21201979,3.896137898
((NH2)2CH)0.85(CH3NH3)0.15PbBr0.45I2.55,DMF; DMSO,4; 1,105,60,FALSE,225.35,163.4790551,5.096684879
(CH3NH3)3Bi2I9,DMF; DMSO >> none,6; 4 >> 1,Unknown >> 100.0,Unknown >> 30.0,FALSE,1740.14,2977.349461,7.998788741
(CH3NH3)3Bi2I9,DMF; DMSO >> none,6; 4 >> 1,Unknown >> 100.0,Unknown >> 30.0,FALSE,847.162,1449.479538,7.278959832
(CH3NH3)3Bi2I9,DMF; DMSO >> none,6; 4 >> 1,Unknown >> 100.0,Unknown >> 30.0,FALSE,847.162,1449.479538,7.278959832
(CH3NH3)3Bi2I9,DMF; DMSO >> none,6; 4 >> 1,Unknown >> 100.0,Unknown >> 30.0,FALSE,400,684.3930858,6.528532439
CsPbBrI2,DMSO,1,120,Unknown,FALSE,62.5622,540.2615633,6.292053399
CsPbBr3,DMF >> Methanol,1 >> 1,80.0 >> 250.0,30.0 >> 5.0,FALSE,6090.48,4158.408397,8.332887683
(CH3NH3)PbI3,DMF; DMSO >> IPA,10; 1 >> 1,100.0 >> 100.0,5.0 >> 10.0,FALSE,65.5244,16.77683133,2.819998847
((NH2)2CH)SnI3,DMF; DMSO,9; 1,70; 120,5.0; 10.0,FALSE,19.3157,33.04882882,3.497986129
(CH3NH3)PbI3,DMF,1,Unknown,Unknown,TRUE,33.5926,17.66501655,2.871586218
Cs0.05((NH2)2CH)0.79(CH3NH3)0.16PbBr0.51I2.49,DMF; DMSO,4; 1,100,60,FALSE,8791.18,2626.03704,7.87323116
Cs0.05((NH2)2CH)0.79(CH3NH3)0.16PbBr0.51I2.49,DMF; DMSO,4; 1,100,60,FALSE,8791.18,2626.03704,7.87323116
((C6H5(CH2)2NH3))0.4((NH2)2CH)0.6PbI3,DMF >> DMSO >> IPA,1 >> nan,70 >> 150,10.0 >> 15.0,FALSE,813.275,277.6406448,5.626327633
(CH3NH3)PbI3,DMF >> IPA,1 >> 1,70 >> 70,15.0 >> 30.0,FALSE,168,43.01462758,3.761540234
(CH3NH3)PbI3,DMF >> IPA,1 >> 1,70 >> 70,15.0 >> 30.0,FALSE,15.9973,4.095939892,1.409996213
(CH3NH3)PbI3,DMF; DMSO,4; 1,60; 100,0.5; 5.0,FALSE,54.6861,28.00359792,3.332332999
(CH3NH3)PbI3,DMF; DMSO,4; 1,60; 100,0.5; 5.0,FALSE,562.213,287.8974145,5.662604217
((NH2)2CH)0.85(CH3NH3)0.15PbBr0.45I2.55,DMF; DMSO,4; 1,100,60,FALSE,614.709,1137.419664,7.036517524
Cs0.05((NH2)2CH)0.79(CH3NH3)0.16PbBr0.51I2.49,DMF; DMSO,3; 5,100,10,FALSE,500,85.34648329,4.446719245
((NH2)2CH)SnI3,DMF; DMSO,1; 10,60; 100,0.5; 10.0,FALSE,8.47162,2.892091899,1.061980081
(CH3NH3)PbI3,acetonitrile; Ethanol; Methylamine,3; 2; 6,100,10,FALSE,1098.42,3295.26,8.100240351
(CH3NH3)PbI3,DMF >> none,1 >> 1,90.0 >> 100.0,0.5 >> 5.0,FALSE,1694.32,1830.416105,7.5122986
(CH3NH3)PbI3,DMF; GBL,3; 7,100,10,FALSE,93.0792,10.65513065,2.366041528
(CH3NH3)PbI3,DMF; GBL,3; 7,100,10,FALSE,22.2407,2.545977666,0.934514728
Cs0.15((NH2)2CH)0.85PbBr0.45I2.55,DMF; DMSO,6; 1,145,40,FALSE,0.11178,9.675783885,2.269626257
((NH2)2CH)SnI3,H2O >> none,1 >> 1,100.0 >> Unknown >> Unknown,120.0 >> Unknown >> Unknown,FALSE,45.0699,7.693114935,2.040325765
((C6H5(CH2)2NH3))((NH2)2CH)SnI3,H2O >> none >> none,1 >> 1 >> 1,100.0 >> Unknown >> Unknown,120.0 >> Unknown >> Unknown,FALSE,157.42,26.8704868,3.291028539
((NH2)2CH)PbI3,DMF; DMSO,8; 1,100,30,FALSE,38.764,6.616742157,1.889603127
((NH2)2CH)0.95(CH3NH3)0.05PbBr0.15I2.85,DMF; DMSO,8; 1,100,30,FALSE,19047.5,3251.274281,8.086802285
((NH2)2CH)0.85(CH3NH3)0.15PbBr0.45I2.55,DMF; DMSO,4; 1,100,90,FALSE,502.208,128.58506,4.856590631
((NH2)2CH)0.85(CH3NH3)0.15PbBr0.45I2.55,DMF; DMSO,4; 1,100,90,FALSE,1560,399.4215418,5.990017355
(CH3NH3)PbI3,DMF,1,150,10,FALSE,217.986,74.41735403,4.309689168
(CH3NH3)PbI3,DMF,1,150,10,FALSE,379.757,129.6436978,4.864789902
(CH3NH3)PbI3,DMF,1,150,10,FALSE,25.6589,8.759587521,2.170148817
((NH2)2CH)PbBr3,DMF; DMSO,,80; 140; 160,5.0; 60.0; 10.0,FALSE,577.091,98.50537478,4.590111113
(CH3NH3)PbI3,Unknown,,Unknown,Unknown,FALSE,373.434,239.0345898,5.476608269
(CH3NH3)PbI3,Unknown,,Unknown,Unknown,FALSE,620.528,397.1991194,5.984437715
(CH3NH3)PbI3,Unknown,,Unknown,Unknown,FALSE,1694.32,1084.531902,6.988903746
(CH3NH3)PbI3,Unknown,,Unknown,Unknown,FALSE,1694.32,1084.531902,6.988903746
(CH3NH3)PbI3,Unknown,,Unknown,Unknown,FALSE,257.542,164.85228,5.1050498
Cs((NH2)2CH)SnI3,DMSO,1,40; 100,2.0; 20.0,FALSE,203.022,34.65442746,3.545425494
Cs0.08((NH2)2CH)0.92SnI3,DMSO,1,40; 100,2.0; 20.0,FALSE,4235.81,723.0229748,6.583440999
Cs0.05((NH2)2CH)0.8(CH3NH3)0.15PbBr0.45I2.55,DMF; DMSO,4; 1,100,10,FALSE,565.545,483.8188596,6.18171058
Cs0.05((NH2)2CH)0.79(CH3NH3)0.16PbBr0.3I2.7,DMF; DMSO; NMP,4; 0.9; 0.1,100,30,FALSE,590.731,36510.30985,10.50534996
Cs0.05((NH2)2CH)0.79(CH3NH3)0.16PbBr0.3I2.7,DMF; DMSO; NMP,4; 0.9; 0.1,100,30,FALSE,4785.38,295761.8722,12.59730992
Cs0.05((NH2)2CH)0.79(CH3NH3)0.16PbBr0.3I2.7,DMF; DMSO; NMP,4; 0.9; 0.1,100,30,FALSE,590.731,36510.30985,10.50534996
(CH3NH3)PbI3,DMF; DMSO,9; 1,100,10,FALSE,16.6,14.20115653,2.653323407
(CH3NH3)PbI3,DMF; DMSO,9; 1,100,10,FALSE,35.1572,30.07668074,3.403750145
(CH3NH3)PbI3,DMSO >> IPA,1 >> 1,70.0 >> 100.0,10.0 >> 5.0,FALSE,263.012,44.89429853,3.804310805
(CH3NH3)PbI3,DMSO >> IPA,1 >> 1,70.0 >> 100.0,10.0 >> 5.0,FALSE,2555.33,436.1768583,6.078047799
Cs0.1((NH2)2CH)0.81(CH3NH3)0.09PbBr0.1I2.9,DMF; DMSO >> IPA,9; 1 >> 1,70.0 >> 140.0,2.0 >> 25.0,FALSE,157.259,134.5337153,4.901814839
(CH3NH3)PbI3,DMF >> IPA,1 >> 1,120.0 >> 100.0,5.0 >> 5.0,FALSE,218.968,121.4729669,4.799691743
(CH3NH3)PbI3,DMF >> IPA,1 >> 1,120.0 >> 100.0,5.0 >> 5.0,FALSE,211.79,1828.931791,7.511487355
(CH3NH3)PbI3,DMF >> IPA,1 >> 1,120.0 >> 100.0,5.0 >> 5.0,FALSE,100,85.54913572,4.449090898
(CH3NH3)PbI3,DMF >> IPA,1 >> 1,120.0 >> 100.0,5.0 >> 5.0,FALSE,48.5264,26.92012432,3.292874123
(CH3NH3)PbI3,DMF >> IPA,1 >> 1,120.0 >> 100.0,5.0 >> 5.0,FALSE,9.691,83.68751114,4.427089757
(CH3NH3)PbI3,DMF >> IPA,1 >> 1,120.0 >> 100.0,5.0 >> 5.0,FALSE,27.9451,23.90679153,3.174162583
(CH3NH3)PbI3,DMF; DMSO,7; 3,100,15,FALSE,100,192.4855554,5.260021114
(CH3NH3)PbI3,DMF; DMSO,7; 3,100,15,FALSE,720,276.5226059,5.622292575
(CH3NH3)PbI3,DMF; DMSO,7; 3,100,15,FALSE,16.0964,30.98324494,3.433446572
(CH3NH3)PbI3,DMF; DMSO,7; 3,100,15,FALSE,201.205,77.27462627,4.347365652
(CH3NH3)PbI3,DMF; DMSO >> IPA,4; 1 >> 1,Unknown >> 100.0; 140.0,Unknown >> 15.0; 60.0,FALSE,1248,266.2810279,5.584552247
(CH3NH3)PbI3,DMF; DMSO >> IPA,4; 1 >> 1,Unknown >> 100.0; 140.0,Unknown >> 15.0; 60.0,FALSE,200,42.67324165,3.753572064
(CH3NH3)PbI3,DMF; DMSO,4; 1,100.0; 140.0,15.0; 60.0,FALSE,400,85.34648329,4.446719245
(CH3NH3)PbI3,DMF; DMSO,4; 1,100,10,FALSE,558.475,95.32775452,4.557321001
(CH3NH3)PbI3,DMF; DMSO,4; 1,100,10,FALSE,558.475,95.32775452,4.557321001
(CH3NH3)PbI3,DMF >> IPA,1 >> 1,Unknown >> 150.0,Unknown >> 10.0,FALSE,3074.84,524.8535614,6.263119293
(CH3NH3)PbI3,DMF >> IPA,1 >> 1,Unknown >> 150.0,Unknown >> 10.0,FALSE,225.35,38.46566002,3.649765896
Cs0.05((NH2)2CH)0.81(CH3NH3)0.14PbBr0.45I2.55,DMF; DMSO,4; 1,100,80,FALSE,1373.87,234.509946,5.457498001
Cs0.05((NH2)2CH)0.81(CH3NH3)0.14PbBr0.45I2.55,DMF; DMSO,4; 1,100,80,FALSE,2623.8,447.8642057,6.104490074
(CH3NH3)PbI3,DMF; DMSO,4; 1,100,10,FALSE,2286.01,4194.011898,8.341413048
(CH3NH3)PbI3,DMF; DMSO,4; 1,100,10,FALSE,130.972,240.2868432,5.481833389
(CH3NH3)PbI3,DMF; DMSO,4; 1,100,10,FALSE,1145.51,2101.601729,7.650455061
(CH3NH3)PbI3,DMF; DMSO,4; 1,100,10,FALSE,104.37,959.6817053,6.866601673
(CH3NH3)PbI3,DMF; DMSO,4; 1,100,10,FALSE,6.7837,62.3760926,4.13318207
(CH3NH3)PbI3,DMF; DMSO,4; 1,100,10,FALSE,54.0456,496.9490617,6.208487529
((CH3C(NH2)2))0.03(CH3NH3)0.97PbI3,DMF,1,65.0; 100.0,1.0; 30.0,TRUE,167.963,1450.45975,7.279635854
((CH3C(NH2)2))0.03(CH3NH3)0.97PbI3,DMF,1,65.0; 100.0,1.0; 30.0,TRUE,4447.6,7609.766721,8.937187796
Cs0.05((NH2)2CH)0.79(CH3NH3)0.16PbBr0.5I2.5,DMF; DMSO,4; 1,100,45,FALSE,1896.54,1071.533189,6.976845788
Cs0.05((NH2)2CH)0.79(CH3NH3)0.16PbBr0.5I2.5,DMF; DMSO,4; 1,100,45,FALSE,721.572,407.6836481,6.010491501
(CH3NH3)PbI3,DMF; DMSO,4; 1,100,10,FALSE,1500,448.0690373,6.104947322
(CH3NH3)PbI3,DMF; DMSO,4; 1,100,10,FALSE,900,268.8414224,5.594121698
(CH3NH3)PbI3,DMF >> IPA,1 >> 1,Unknown >> 90,Unknown >> 8.0,FALSE,51.7995,17.68362065,2.872638824
(CH3NH3)PbI3,DMF >> IPA,1 >> 1,Unknown >> 90,Unknown >> 8.0,FALSE,1740.14,297.0296589,5.693831995
(CH3NH3)PbI3,DMF; DMSO,9; 1,100,20,FALSE,828,141.3337763,4.951124301
(CH3NH3)PbI3,DMF; DMSO,9; 1,100,20,FALSE,700.346,119.5441364,4.783685645
(CH3NH3)PbI3,DMF; DMSO,4; 1,60.0; 80.0,1.0; 2.0,FALSE,200,235.2601232,5.460691809
(CH3NH3)PbI3,DMF; DMSO,4; 1,60.0; 80.0,1.0; 2.0,FALSE,430,505.809265,6.226159652
Cs0.06((NH2)2CH)0.8(CH3NH3)0.14PbBr0.45I2.55,DMF; DMSO,4; 1,100,45,TRUE,2329.7,15875.54121,9.672534915
Cs0.06((NH2)2CH)0.8(CH3NH3)0.14PbBr0.45I2.55,DMF; DMSO,4; 1,100,45,TRUE,9570.76,4084.153542,8.314869775
Cs0.06((NH2)2CH)0.8(CH3NH3)0.14PbBr0.45I2.55,DMF; DMSO,4; 1,100,45,TRUE,1510.33,2584.148523,7.857151341
Cs0.06((NH2)2CH)0.8(CH3NH3)0.14PbBr0.45I2.55,DMF; DMSO,4; 1,100,45,TRUE,218.968,1492.13869,7.307965732
Cs0.06((NH2)2CH)0.8(CH3NH3)0.14PbBr0.45I2.55,DMF; DMSO,4; 1,100,45,TRUE,1139.59,486.2999945,6.186825706
((NH2)2CH)0.85(CH3NH3)0.15PbBr0.45I2.55,DMF; DMSO,4; 1,150,10,FALSE,21.4094,5.481650998,1.701406333
((NH2)2CH)0.85(CH3NH3)0.15PbBr0.45I2.55,DMF; DMSO,4; 1,150,10,TRUE,28.8507,7.386917357,1.999710511
CsPbBrI2,DMSO,1,42.0; 160.0,4.0; 10.0,FALSE,21.179,36.23690291,3.590078017
((NH2)2CH)0.3(CH3NH3)0.7PbI3,DMF; DMSO,9; 1,65.0; 100.0,2.0; 2.0,FALSE,4176.33,712.8701572,6.569299296
(CH3NH3)PbI3,DMF; DMSO,4; 1,100,10,FALSE,88.5302,34.00083556,3.5263851
(CH3NH3)PbI3,DMF; DMSO,4; 1,100,10,FALSE,344.092,132.1516896,4.883950426
(CH3NH3)PbI3,DMF; DMSO,4; 1,100,10,FALSE,426.613,163.8446367,5.098918642
Cs0.08((NH2)2CH)0.8(CH3NH3)0.12PbBr0.36I2.64,DMF; DMSO,78; 22,105,60,FALSE,1911.26,326.2386393,5.787629136
Cs0.08((NH2)2CH)0.8(CH3NH3)0.12PbBr0.36I2.64,DMF; DMSO,78; 22,105,60,FALSE,1911.26,326.2386393,5.787629136
Cs0.08((NH2)2CH)0.8(CH3NH3)0.12PbBr0.36I2.64,DMF; DMSO,78; 22,105,60,FALSE,1565.2,267.1686313,5.587880037
Cs0.08((NH2)2CH)0.8(CH3NH3)0.12PbBr0.36I2.64,DMF; DMSO,78; 22,105,60,FALSE,1911.26,326.2386393,5.787629136
Cs0.08((NH2)2CH)0.8(CH3NH3)0.12PbBr0.36I2.64,DMF; DMSO,78; 22,105,60,FALSE,1911.26,326.2386393,5.787629136
(CH3NH3)PbI3,DMF; DMSO,7; 3,Unknown,Unknown,FALSE,100.147,25.64158279,3.244215361
(CH3NH3)PbI3,DMF; DMSO,7; 3,Unknown,Unknown,FALSE,242.448,62.07625255,4.128363509
(CH3NH3)PbI3,DMF; DMSO,7; 3,Unknown,Unknown,FALSE,399.798,102.36406,4.628535674
Cs0.05((NH2)2CH)0.85(CH3NH3)0.1PbBr0.1I2.9,DMF; DMSO,4; 1,100,60,FALSE,289.299,247.4927942,5.511381467
Cs0.05((NH2)2CH)0.85(CH3NH3)0.1PbBr0.1I2.9,DMF; DMSO,4; 1,100,60,FALSE,500,427.7456786,6.05852881
(CH3NH3)PbI3,DMF >> IPA,1 >> 1,Unknown >> 100,Unknown >> 10.0,FALSE,38.6314,11.53968947,2.445792352
((NH2)2CH)0.05(CH3NH3)0.95PbI3,DMF; DMSO,9; 1,100,10,FALSE,4066.38,694.1024655,6.542619594
(CH3NH3)PbI3,DMF; DMSO >> IPA,9; 1 >> 1,Unknown >> 100,Unknown >> 30.0,FALSE,90,57.60887622,4.053676657
(CH3NH3)PbI3,DMF; DMSO >> IPA,9; 1 >> 1,Unknown >> 100,Unknown >> 30.0,FALSE,100,64.00986247,4.159037173
(CH3NH3)PbI3,DMF,1,Unknown,Unknown,FALSE,5,1.280197249,0.247014167
(CH3NH3)PbI3,DMF >> IPA,1 >> 1,90 >> 85,60.0 >> 60.0,FALSE,283.926,48.46417123,3.880824787
(CH3NH3)PbI3,DMF,1,130,10,FALSE,77.2627,13.18819947,2.57932245
(CH3NH3)PbI3,DMF,1,130,10,FALSE,459.561,78.44383042,4.362382833
(CH3NH3)PbI3,DMF,1,130,10,FALSE,459.561,78.44383042,4.362382833
(CH3NH3)PbI3,DMF,1,130,10,FALSE,459.561,78.44383042,4.362382833
(CH3NH3)PbI3,Dimethylacetamide; NMP,4; 1,25,Unknown,FALSE,390.933,123.3426918,4.814966594
((NH2)2CH)0.3(CH3NH3)0.7PbI3,Unknown,,100,5,FALSE,1977.16,843.7182646,6.737818629
Cs0.05((NH2)2CH)0.81(CH3NH3)0.14PbBr0.45I2.55,DMF; DMSO,4; 1,100,60,FALSE,0.278009,0.71350289,-0.337568791
(CH3NH3)PbI3,DMF; DMSO,9; 1,100,3,FALSE,2.32584,1.559372459,0.44428347
(CH3NH3)PbI3,DMF; DMSO,9; 1,100,3,TRUE,15.0149,10.06682383,2.309245248
(CH3NH3)PbI3,DMF >> Unknown,,Unknown >> 105.0,Unknown >> 105.0,FALSE,0.83,3.095771814,1.130037249
Cs0.05((NH2)2CH)0.79(CH3NH3)0.16PbBr0.51I2.49,DMF; DMSO,4; 1,100,45,FALSE,2676.17,26816.48685,10.19677216
Cs0.05((NH2)2CH)0.79(CH3NH3)0.16PbBr0.51I2.49,DMF; DMSO,4; 1,100,45,FALSE,7.71677,77.32567859,4.348026094
Cs0.05((NH2)2CH)0.79(CH3NH3)0.16PbBr0.51I2.49,DMF; DMSO,4; 1,100,45,FALSE,11045.2,110678.1186,11.61438144
Cs0.05((NH2)2CH)0.79(CH3NH3)0.16PbBr0.51I2.49,DMF; DMSO,4; 1,100,45,TRUE,373.251,6446.485857,8.771290433
Cs0.05((NH2)2CH)0.79(CH3NH3)0.16PbBr0.51I2.49,DMF; DMSO,4; 1,100,45,TRUE,1373.03,23713.85067,10.07381457
Cs0.05((NH2)2CH)0.79(CH3NH3)0.16PbBr0.51I2.49,DMF; DMSO,4; 1,100,45,FALSE,11.6894,117.1333067,4.76331266
Cs0.05((NH2)2CH)0.79(CH3NH3)0.16PbBr0.51I2.49,DMF; DMSO,4; 1,100,45,FALSE,15.4525,2.637633066,0.969881949
(CH3NH3)PbI3,DMF; DMSO,4; 1,65; 100,10.0; 10.0; 0.0,FALSE,1524.89,260.2879978,5.561788702
Cs0.05((NH2)2CH)0.79(CH3NH3)0.16PbBr0.51I2.49,DMF; DMSO,4; 1,100,60,FALSE,7855.12,1144.637768,7.042843506
Cs0.05((NH2)2CH)0.79(CH3NH3)0.16PbBr0.51I2.49,DMF; DMSO,4; 1,100,60,FALSE,12042.8,1754.860997,7.470144929
Cs0.05((NH2)2CH)0.79(CH3NH3)0.16PbBr0.51I2.49,DMF; DMSO,4; 1,100,60,FALSE,19576.6,2852.676437,7.956012933
Cs0.05((NH2)2CH)0.79(CH3NH3)0.16PbBr0.51I2.49,DMF; DMSO,4; 1,100,60,FALSE,13836.8,2016.28032,7.609009667
Cs0.05((NH2)2CH)0.79(CH3NH3)0.16PbBr0.51I2.49,DMF; DMSO,4; 1,100,60,FALSE,19576.6,2852.676437,7.956012933
(CH3NH3)PbI3,DMF; DMSO,9; 1,60; 100,10.0; 10.0; 0.0,FALSE,1373.03,468.7331278,6.150033583
((NH2)2CH)0.3(CH3NH3)0.7PbI3,Unknown,,100,5,FALSE,1000,426.7324165,6.056157157
((NH2)2CH)0.5(CH3NH3)0.5PbBr0.45I2.55,DMF; DMSO >> IPA,4; 1 >> 1,70.0 >> 100.0,10.0 >> 30.0,FALSE,1,17.27118174,2.849039317
((NH2)2CH)0.5(CH3NH3)0.5PbBr0.45I2.55,DMF; DMSO >> IPA,4; 1 >> 1,70.0 >> 100.0,10.0 >> 30.0,FALSE,1,17.27118174,2.849039317
((NH2)2CH)0.5(CH3NH3)0.5PbBr0.45I2.55,DMF; DMSO >> IPA,4; 1 >> 1,70.0 >> 100.0,10.0 >> 30.0,FALSE,7707.38,3617.887781,8.193645649
((NH2)2CH)0.5(CH3NH3)0.5PbBr0.45I2.55,DMF; DMSO >> IPA,4; 1 >> 1,70.0 >> 100.0,10.0 >> 30.0,FALSE,15,7.041084872,1.951762259
(CH3NH3)PbI3,DMF; DMSO,4; 1,100,10,FALSE,720,245.7978719,5.504509539
(CH3NH3)PbI3,DMF; DMSO,4; 1,100,10,FALSE,1524.89,520.5759956,6.254935882
Cs0.06((NH2)2CH)0.77(CH3NH3)0.17PbBr0.17I0.83,DMF; DMSO,4; 1,110,15,FALSE,730.858,311.8808004,5.742621065
(CH3NH3)PbI3,DMF >> IPA,1 >> 1,25; 75 >> 135,15.0; 15.0 >> 15.0,TRUE,388,115.9005243,4.752732274
(CH3NH3)PbI3,DMF >> IPA,1 >> 1,25; 75 >> 135,15.0; 15.0 >> 15.0,TRUE,3432.58,1025.355211,6.932794379
(CH3NH3)PbI3,DMF >> IPA,1 >> 1,70.0 >> Unknown,15.0 >> Unknown,TRUE,220,56.32867897,4.031203801
(CH3NH3)PbI3,DMF >> IPA,1 >> 1,70.0 >> Unknown,15.0 >> Unknown,TRUE,240,61.44946797,4.118215178
(CH3NH3)PbI3,DMF >> IPA,1 >> 1,70.0 >> Unknown,15.0 >> Unknown,TRUE,411.909,105.4649538,4.658378706
Cs0.2((NH2)2CH)0.8PbBr0.3I2.7,DMSO; GBL,3; 7,150,15,FALSE,22,13.14335843,2.575916568
Cs0.2((NH2)2CH)0.8PbBr0.3I2.7,DMSO; GBL,3; 7,150,15,FALSE,20,21.38728393,3.062796537
((NH2)2CH)0.85(CH3NH3)0.15PbI3,DMF; DMSO,,150,30,FALSE,32,10.92434986,2.39099423
((NH2)2CH)0.85(CH3NH3)0.15PbI3,DMF; DMSO,,150,30,FALSE,105.895,36.15106339,3.587706364
(CH3NH3)PbI3,DMSO; GBL,3; 7,100,10,FALSE,7.5,12.83237036,2.551970913
(CH3NH3)PbI3,DMSO; GBL,3; 7,100,10,FALSE,5,8.554913572,2.146505805
(CH3NH3)PbI3,DMSO; GBL,3; 7,100,10,FALSE,13,22.24277529,3.10201725
(CH3NH3)PbI3,GBL,1,60,Unknown,FALSE,231.57,154.1567441,5.037969903
(CH3NH3)PbI3,GBL,1,60,Unknown,FALSE,278.109,185.137876,5.221100823
(CH3NH3)PbI3,DMF,1,100,5,FALSE,15.1033,25.84148523,3.251981155
(CH3NH3)PbI3,DMF,1,100,15,FALSE,3,5.132948143,1.635680181
(CH3NH3)PbI3,DMF,1,100,30,FALSE,1,1.710982714,0.537067892
Cs0.1((NH2)2CH)0.75(CH3NH3)0.15PbBr0.35I2.65,DMF; DMSO,4; 1,120,30,TRUE,2,0.5120789,-0.669276565
Cs0.1((NH2)2CH)0.75(CH3NH3)0.15PbBr0.35I2.65,DMF; DMSO,4; 1,120,30,TRUE,27.3313,6.997891017,1.94560882
(CH3NH3)PbI3,DMSO; GBL; NMP,2.85; 6.65; 0.5,90,20,FALSE,1016.59,173.5247629,5.156320315
(CH3NH3)PbI3,DMF,1,Unknown,Unknown,FALSE,87.6705,22.44710659,3.111161724
(CH3NH3)PbI3,DMSO,1,110.0; 130.0,10.0; 5.0,FALSE,36,6.144946797,1.815630085
(CH3NH3)PbI3,DMSO,1,110.0; 130.0,10.0; 5.0,FALSE,4,0.682771866,-0.381594492
(CH3NH3)PbI3,DMF,1,95,120,FALSE,350,119.4850766,4.783191482
(CH3NH3)PbI3,DMF,1,95,120,FALSE,160,54.62174931,4.000432142
(CH3NH3)PbI3,DMF,1,95,120,FALSE,200,68.27718664,4.223575694
(CH3NH3)PbI3,DMF,1,95,120,FALSE,225,76.81183497,4.341358729
((NH2)2CH)0.4(CH3NH3)0.6PbI3,DMF >> none >> none,1 >> 1 >> 1,Unknown,Unknown,FALSE,3132.25,1069.306089,6.974765202
((NH2)2CH)0.4(CH3NH3)0.6PbI3,DMF >> none >> none,1 >> 1 >> 1,Unknown,Unknown,FALSE,1203.19,410.7521409,6.017989969
((NH2)2CH)PbI3,DMF >> Ethanol,1 >> 1,70.0 >> 125.0,15.0 >> 15.0,FALSE,500,85.34648329,4.446719245
Cs((NH2)2CH)PbBrI,none >> Ethanol,1 >> 1,Unknown >> 150.0,Unknown >> 30.0,TRUE,2117.9,389570.8375,12.872801
(CH3NH3)PbI3,DMF,1,80,120,FALSE,744,126.9955671,4.844152181
(CH3NH3)PbI3,DMF,1,80,120,FALSE,3654.29,623.7616009,6.435768245
(CH3NH3)PbI3,DMF,1,80,120,FALSE,1779.04,303.6696153,5.715940319
(CH3NH3)PbI3,DMF,1,95,40,FALSE,500,85.34648329,4.446719245
(CH3NH3)PbI3,DMF,1,95,40,FALSE,703.909,120.1523154,4.788760233
(CH3NH3)PbI3,DMF,1,95,40,FALSE,500,85.34648329,4.446719245
(CH3NH3)PbI3,H2O >> IPA,1 >> 1,Unknown >> 100.0,Unknown >> 10.0,FALSE,2088.17,356.435932,5.87615451
(CH3NH3)PbI3,H2O >> IPA,1 >> 1,Unknown >> 100.0,Unknown >> 10.0,FALSE,216,36.86968078,3.607389554
(CH3NH3)PbI3,H2O >> IPA,1 >> 1,Unknown >> 100.0,Unknown >> 10.0,FALSE,2088.17,356.435932,5.87615451
(CH3NH3)PbI3,H2O >> IPA,1 >> 1,Unknown >> 100.0,Unknown >> 10.0,FALSE,216,36.86968078,3.607389554
Cs0.05((NH2)2CH)0.85(CH3NH3)0.1PbBr0.3I2.7,DMF; DMSO,4; 1,100,1,FALSE,211.79,2122.235789,7.660225429
Cs0.05((NH2)2CH)0.85(CH3NH3)0.1PbBr0.3I2.7,DMF; DMSO,4; 1,100,1,FALSE,7,70.14330479,4.250540361
(CH3NH3)PbI3,DMF,1,100,30,FALSE,72,15.36236699,2.731920817
(CH3NH3)PbI3,DMF,1,100,30,FALSE,216,46.08710098,3.830533106
(CH3NH3)PbI3,DMF,1,100,10,FALSE,48,20.48315599,3.019602889
(CH3NH3)PbI3,DMF,1,100,10,FALSE,24,10.241578,2.326455709
(CH3NH3)PbI3,DMF; DMSO,10; 1,100,10,FALSE,250,96.01479371,4.564502281
(CH3NH3)PbI3,DMF; DMSO,10; 1,100,10,FALSE,1270.74,488.0393558,6.19039605
(CH3NH3)PbI3,DMF; DMSO,10; 1,100,10,FALSE,70,11.94850766,2.480606389
(CH3NH3)PbI3,DMF; DMSO,10; 1,100,10,FALSE,343.258,58.59172633,4.070593498
(CH3NH3)PbI3,DMF; DMSO,10; 1,100,10,FALSE,40,345.4236349,5.844771591
(CH3NH3)PbI3,DMF; DMSO,10; 1,100,10,FALSE,652.552,5635.172095,8.636782966
(CH3NH3)PbI3,DMF,1,80,60,FALSE,80,13.65543733,2.614137781
((NH2)2CH)0.7(CH3NH3)0.3PbI3,DMF >> IPA,1 >> 1,Unknown >> 100.0,Unknown >> 5.0,FALSE,1.7962,1.536633576,0.429594034
((NH2)2CH)0.7(CH3NH3)0.3PbI3,DMF >> IPA,1 >> 1,Unknown >> 100.0,Unknown >> 5.0,FALSE,5.35234,4.578880611,1.52145456
((NH2)2CH)0.7(CH3NH3)0.3PbI3,DMF >> IPA,1 >> 1,Unknown >> 100.0,Unknown >> 5.0,FALSE,5.35234,4.578880611,1.52145456
((NH2)2CH)0.7(CH3NH3)0.3PbI3,DMF >> IPA,1 >> 1,Unknown >> 100.0,Unknown >> 5.0,FALSE,8.47162,7.247397692,1.980642465
((NH2)2CH)0.7(CH3NH3)0.3PbI3,DMF >> IPA,1 >> 1,Unknown >> 100.0,Unknown >> 5.0,FALSE,17.4014,14.8867473,2.700471374
((NH2)2CH)0.7(CH3NH3)0.3PbI3,DMF >> IPA,1 >> 1,Unknown >> 100.0,Unknown >> 5.0,FALSE,17.4014,14.8867473,2.700471374
((NH2)2CH)0.7(CH3NH3)0.3PbI3,DMF >> IPA,1 >> 1,Unknown >> 100.0,Unknown >> 5.0,FALSE,262.739,112.1192484,4.719563022
((NH2)2CH)0.7(CH3NH3)0.3PbI3,DMF >> IPA,1 >> 1,Unknown >> 100.0,Unknown >> 5.0,FALSE,1338.09,571.0063792,6.347400381
((NH2)2CH)0.7(CH3NH3)0.3PbI3,DMF >> IPA,1 >> 1,Unknown >> 100.0,Unknown >> 5.0,FALSE,1211.22,516.8668375,6.247785274
((NH2)2CH)0.7(CH3NH3)0.3PbI3,DMF >> IPA,1 >> 1,Unknown >> 100.0,Unknown >> 5.0,FALSE,1761.23,751.5739339,6.622169586
((NH2)2CH)0.7(CH3NH3)0.3PbI3,DMF >> IPA,1 >> 1,Unknown >> 100.0,Unknown >> 5.0,FALSE,3944.53,1683.258819,7.428486967
((NH2)2CH)0.7(CH3NH3)0.3PbI3,DMF >> IPA,1 >> 1,Unknown >> 100.0,Unknown >> 5.0,FALSE,3074.84,1312.133903,7.179410025
(CH3NH3)PbI3,DMF; DMSO,4; 1,60; 120,5.0; 10.0,FALSE,404.794,86.3693609,4.458632994
(CH3NH3)PbI3,DMF; DMSO,4; 1,60; 120,5.0; 10.0,FALSE,193.33,41.25008904,3.719653271
((NH2)2CH)0.85(CH3NH3)0.15PbBr0.45I2.55,DMF; DMSO,4; 1,60; 120,5.0; 10.0,FALSE,762.446,162.680212,5.091786384
((NH2)2CH)0.85(CH3NH3)0.15PbBr0.45I2.55,DMF; DMSO,4; 1,60; 120,5.0; 10.0,FALSE,225.224,48.05519088,3.87235016
CsPbBrI2,DMSO,1,60; 250,1.0; 10.0,FALSE,404.794,86.3693609,4.458632994
CsPbBrI2,DMSO,1,60; 250,1.0; 10.0,FALSE,404.794,86.3693609,4.458632994
CsPbBrI2,DMF; DMSO,17; 3,35; 120; 165,5.0; 10.0; 5.0,FALSE,497.114,127.2807951,4.846395631
CsPbBrI2,DMF; DMSO,17; 3,35; 120; 165,5.0; 10.0; 5.0,FALSE,3711.2,950.2136064,6.856686808
Cs0.05((NH2)2CH)0.79(CH3NH3)0.16PbBr0.51I2.49,DMF; DMSO,4; 1,100,50,FALSE,562.924,96.08716752,4.565255775
Cs0.05((NH2)2CH)0.79(CH3NH3)0.16PbBr0.51I2.49,DMF; DMSO,4; 1,100,50,FALSE,4284.61,731.3527916,6.594895958
(CH3NH3)PbI3,DMF; DMSO >> IPA,nan >> 1,100.0 >> 100.0,10.0 >> 10.0,FALSE,161.283,41.2948106,3.720736841
(CH3NH3)PbI3,DMF; DMSO >> IPA,nan >> 1,100.0 >> 100.0,10.0 >> 10.0,FALSE,281.466,72.0663998,4.277587913
(CH3NH3)PbI3,DMF,1,105,Unknown,TRUE,500,85.34648329,4.446719245
(CH3NH3)PbI3,DMF,1,105,Unknown,TRUE,387.83,66.19985323,4.192678246
CsPbBrI2,DMSO,1,25; 300,10.0; 10.0,FALSE,1032,220.1939269,5.394508644
CsPbBrI2,DMSO,1,25; 300,10.0; 10.0,FALSE,218.415,2188.621417,7.691027134
CsPbBrI2,DMSO,1,25; 300,10.0; 10.0,FALSE,2160,368.6968078,5.909974647
CsPbBrI2,DMSO,1,25; 300,10.0; 10.0,FALSE,332.23,70.88665536,4.261082198
CsPbBrI2,DMSO,1,25; 300,10.0; 10.0,FALSE,131.049,1313.17285,7.180201511
(CH3NH3)PbI3,DMSO; GBL,3; 7,50; 100,60.0; 10.0,FALSE,156.368,46.70910615,3.843939138
(CH3NH3)PbI3,DMSO; GBL,3; 7,50; 100,60.0; 10.0,FALSE,459.561,137.2767032,4.921998621
(CH3NH3)PbI3,DMSO; GBL,3; 7,50; 100,60.0; 10.0,FALSE,737.963,220.438914,5.395620622
(CH3NH3)PbI3,DMSO; GBL,3; 7,50; 100,60.0; 10.0,FALSE,1758.24,525.2086028,6.263795522
(CH3NH3)PbI3,DMF >> IPA,1 >> 1,Unknown,Unknown,FALSE,4452.08,2165.825417,7.680556823
(CH3NH3)PbI3,none,1,100,60,FALSE,775.502,663.4352585,6.497431273
(CH3NH3)PbI3,none,1,100,60,FALSE,500,427.7456786,6.05852881
(CH3NH3)PbI3,none,1,100,60,FALSE,775.502,663.4352585,6.497431273
(CH3NH3)PbI3,none,1,100,60,FALSE,500,427.7456786,6.05852881
(CH3NH3)PbI3,DMF,1,25; 100,10.0; 5.0,FALSE,166.376,28.39921301,3.346361434
(CH3NH3)PbI3,DMF,1,25; 100,10.0; 5.0,FALSE,524.195,89.47639962,4.493974899
((NH2)2CH)0.83(CH3NH3)0.17PbBr0.03I2.97,DMF; DMSO >> IPA,9; 1 >> 1,Unknown >> 150.0,Unknown >> 15.0,FALSE,1297.53,221.4792449,5.400328883
((NH2)2CH)0.83(CH3NH3)0.17PbBr0.03I2.97,DMF; DMSO >> IPA,9; 1 >> 1,150,15,FALSE,6861.06,1171.134685,7.065728374
((NH2)2CH)0.83(CH3NH3)0.17PbBr0.03I2.97,DMF; DMSO >> IPA,9; 1 >> 1,Unknown >> 150.0,Unknown >> 15.0,FALSE,1297.53,221.4792449,5.400328883
((NH2)2CH)0.83(CH3NH3)0.17PbBr0.03I2.97,DMF; DMSO >> IPA,9; 1 >> 1,150,15,FALSE,6861.06,1171.134685,7.065728374
((NH2)2CH)PbI3,DMF; DMSO >> IPA,8; 1 >> 1,150; 100 >> 100,10.0; 10.0 >> 5.0,FALSE,6.36107,4.614607113,1.529226732
