Repository: Fukapy/Perovskite_PI_Stability

# Standardised Process Descriptors for Interpretable Regression of Perovskite Solar-Cell Stability

**Ryo Fukasawa, Toru Asahi, Takuya Taniguchi**

This repository contains the analysis code accompanying the paper:

> *Standardised process descriptors for interpretable regression of perovskite solar-cell stability*

---

## Overview

Fabrication processes strongly influence perovskite solar-cell stability, yet their heterogeneous nature has hindered unified data-driven analysis. This work proposes a standardised descriptor framework that converts diverse process information recorded in [The Perovskite Database](https://www.perovskitedatabase.com/) into a unified numerical feature matrix for

File: data/20250624_5800/raw/Perovskite_5800data_addln_extract.csv (part 3 of 13)
CsPbBr0.45I2.55,DMF; DMSO >> DMSO; Methanol,9; 1 >> nan,Unknown >> 280,Unknown >> 30.0,FALSE,8.70069,14.88673019,2.700470225
CsSnI3,IPA >> Ethanol,1 >> 1,100; 500 >> 110,Unknown; 20.0 >> 20.0,FALSE,1124.43,383.8645848,5.950289847
CsSnBr0.6I2.4,IPA >> Ethanol,1 >> 1,100; 500 >> 110,Unknown; 20.0 >> 20.0,FALSE,2676.17,4578.880611,8.429209839
(CH3NH3)PbI3,DMSO; GBL,,100,15,FALSE,0.4,0.684393086,-0.37922284
((NH2)2CH)PbI3,DMF; DMSO >> IPA,8; 1 >> 1,150; 100 >> 100,10.0; 10.0 >> 5.0,FALSE,170.355,123.5832014,4.816914625
((NH2)2CH)0.83(CH3NH3)0.17PbBr0.51I2.49,DMF; DMSO >> IPA,8; 1 >> 1,150; 100 >> 100,10.0; 10.0 >> 5.0,FALSE,17.5341,12.72002707,2.543177686
((NH2)2CH)PbI3,DMF; DMSO >> IPA,8; 1 >> 1,150; 100 >> 100,10.0; 10.0 >> 5.0,FALSE,2.08205,448.9968408,6.107015852
((NH2)2CH)PbI3,DMF; DMSO >> IPA,8; 1 >> 1,150; 100 >> 100,10.0; 10.0 >> 5.0,FALSE,42.8188,9233.930946,9.130640125
((NH2)2CH)0.83(CH3NH3)0.17PbBr0.51I2.49,DMF; DMSO >> IPA,8; 1 >> 1,150; 100 >> 100,10.0; 10.0 >> 5.0,FALSE,2.21835,478.3901163,6.170426543
((NH2)2CH)PbI3,DMF; DMSO >> IPA,8; 1 >> 1,150; 100 >> 100,10.0; 10.0 >> 5.0,FALSE,2610.21,4466.024191,8.404253849
((NH2)2CH)PbI3,DMF; DMSO >> IPA,8; 1 >> 1,150; 100 >> 100,10.0; 10.0 >> 5.0,FALSE,1164.85,248.5396277,5.5156023
(C4H9NH3)2(CH3NH3)3Pb4I13,DMF; DMSO,7; 3,100,10,FALSE,329.527,2845.660353,7.95355043
(C4H9NH3)2(CH3NH3)3Pb4I13,DMF; DMSO,7; 3,100,10,FALSE,384.559,3320.89419,8.10798936
(C4H9NH3)2(CH3NH3)3Pb4I13,DMF; DMSO,7; 3,100,10,FALSE,115.91,39.57004351,3.678072355
(C4H9NH3)2(CH3NH3)3Pb4I13,DMF; DMSO,7; 3,100,10,FALSE,112.03,38.24546609,3.64402502
((C6H5(CH2)2NH3))0.2(C4H9NH3)1.8(CH3NH3)3Pb4I13,DMF,1,70,20,FALSE,700,598.8439501,6.395001047
((C6H5(CH2)2NH3))0.2(C4H9NH3)1.8(CH3NH3)3Pb4I13,DMF,1,70,20,FALSE,14825.3,2530.574438,7.836201606
((C6H5(CH2)2NH3))0.2(C4H9NH3)1.8(CH3NH3)3Pb4I13,DMF,1,70,20,FALSE,3211.41,2747.3335,7.918386084
Cs0.05((NH2)2CH)0.79(CH3NH3)0.16PbBr0.51I2.49,DMF; DMSO,4; 1,100,60,FALSE,3074.84,524.8535614,6.263119293
Cs0.05((NH2)2CH)0.79(CH3NH3)0.16PbBr0.51I2.49,DMF; DMSO,4; 1,100,60,FALSE,3606.34,615.5768731,6.422559833
Cs0.05((NH2)2CH)0.86(CH3NH3)0.09PbBr0.3I2.7,DMF; DMSO,4; 1,100,60,FALSE,10932.5,9352.659263,9.143415995
Cs0.05((NH2)2CH)0.86(CH3NH3)0.09PbBr0.3I2.7,DMF; DMSO,4; 1,100,60,FALSE,14652,12534.65937,9.436252836
Cs0.05((NH2)2CH)0.86(CH3NH3)0.09PbBr0.3I2.7,DMF; DMSO,4; 1,100,60,FALSE,700,598.8439501,6.395001047
Cs0.05((NH2)2CH)0.86(CH3NH3)0.09PbBr0.3I2.7,DMF; DMSO,4; 1,100,60,FALSE,700,598.8439501,6.395001047
(CH3NH3)PbI3,DMF >> Methyl acetate,1 >> 1,80,90,FALSE,798.343,272.5430701,5.607796657
(CH3NH3)PbI3,DMF >> Methyl acetate,1 >> 1,80,90,FALSE,7842.11,2677.18604,7.892521537
(CH3NH3)PbI3,DMF >> Methyl acetate,1 >> 1,80,90,FALSE,1900.08,648.6605839,6.474909597
(CH3NH3)PbI3,DMF >> Methyl acetate,1 >> 1,80,90,FALSE,1900.08,648.6605839,6.474909597
(CH3NH3)PbI3,DMF >> Methyl acetate,1 >> 1,80,90,FALSE,200,68.27718664,4.223575694
(CH3NH3)PbI3,DMF >> Methyl acetate,1 >> 1,80,90,FALSE,1900.08,648.6605839,6.474909597
((NH2)2CH)0.83(CH3NH3)0.17PbBr0.51I2.49,DMF; DMSO,5; 1,100,30,FALSE,117.983,100.9334368,4.614461258
((NH2)2CH)0.83(CH3NH3)0.17PbBr0.51I2.49,DMF; DMSO,5; 1,100,30,FALSE,443.852,379.7115499,5.939411885
Cs0.05((NH2)2CH)0.79(CH3NH3)0.16PbBr0.51I2.49,DMF; DMSO,4; 1,150,35,FALSE,1000,341.3859332,5.833013606
((NH2)2CH)0.83(CH3NH3)0.17PbBr0.51I2.49,DMF; DMSO,4; 1,100,30,FALSE,125,62.79697707,4.139906936
((NH2)2CH)0.83(CH3NH3)0.17PbBr0.51I2.49,DMF; DMSO,4; 1,100,30,FALSE,25,12.55939541,2.530469024
Cs0.17((NH2)2CH)0.83PbBr0.51I2.49,DMF; DMSO,4; 1,70,2,FALSE,961.122,328.1135309,5.793359679
Cs0.17((NH2)2CH)0.83PbBr0.51I2.49,DMF; DMSO,4; 1,70,2,FALSE,650,221.9008566,5.40223069
((NH2)2CH)0.85(CH3NH3)0.15PbBr0.45I2.55,acetonitrile; Methylamine,,110,15,FALSE,200,7340.252242,8.901128486
((NH2)2CH)0.85(CH3NH3)0.15PbBr0.45I2.55,acetonitrile; Methylamine,,110,15,FALSE,200,4008.188845,8.296094759
((NH2)2CH)0.85(CH3NH3)0.15PbBr0.45I2.55,acetonitrile; Methylamine,,110,15,FALSE,4350.35,159663.3317,11.9808227
((NH2)2CH)0.85(CH3NH3)0.15PbBr0.45I2.55,acetonitrile; Methylamine,,110,15,FALSE,4350.35,87185.12171,11.37578897
(CH3NH3)PbI3,DMF; DMSO,4; 1,100,10,FALSE,2117.9,361.5106339,5.890291457
(CH3NH3)PbI3,DMF; DMSO,4; 1,100,10,FALSE,2117.9,361.5106339,5.890291457
(CH3NH3)PbI3,DMF; DMSO,4; 1,100,10,FALSE,50,21.33662082,3.060424884
(CH3NH3)PbI3,DMF; DMSO,4; 1,100,10,FALSE,1164.85,497.0792553,6.208749481
Cs0.05((NH2)2CH)0.79(CH3NH3)0.16PbBr0.51I2.49,DMF; DMSO,4; 1,100,60,FALSE,739.754,189.4062072,5.243893953
Cs0.05((NH2)2CH)0.79(CH3NH3)0.16PbBr0.51I2.49,DMF; DMSO,4; 1,100,60,FALSE,598.787,153.3130941,5.032482197
Cs0.05((NH2)2CH)0.79(CH3NH3)0.16PbBr0.51I2.49,DMF; DMSO,4; 1,100,60,FALSE,11045.2,1885.337955,7.54186237
Cs0.05((NH2)2CH)0.79(CH3NH3)0.16PbBr0.51I2.49,DMF; DMSO,4; 1,100,60,FALSE,11045.2,1885.337955,7.54186237
Cs0.05((NH2)2CH)0.79(CH3NH3)0.16PbBr0.51I2.49,DMF; DMSO,4; 1,100,60,FALSE,250,42.67324165,3.753572064
CsPbBrI2,DMF; DMSO,9; 1,25; 280,15.0; 10.0,FALSE,216,36.86968078,3.607389554
CsPbBrI2,DMF; DMSO,9; 1,25; 280,15.0; 10.0,FALSE,216,36.86968078,3.607389554
CsPbBrI2,DMF; DMSO >> none,9; 1 >> 1,25; 280 >> Unknown,15.0; 10.0 >> Unknown,FALSE,2023.97,345.4774436,5.844927355
(CH3NH3)PbI3,DMF; DMSO,9; 1,Unknown,Unknown,FALSE,30,70.57803697,4.256719005
(CH3NH3)PbI3,DMF; DMSO,9; 1,Unknown,Unknown,FALSE,5,11.76300616,2.464959536
(CH3NH3)PbI3,DMF; DMSO,9; 1,Unknown,Unknown,FALSE,51.1934,120.4376559,4.791132241
(CH3NH3)PbI3,DMF; DMSO,9; 1,Unknown,Unknown,FALSE,0.5,1.176300616,0.162374443
CsPbI3,DMF; DMSO,4; 1,180,15,FALSE,1064.72,181.7402154,5.202578279
CsPbI3,DMF; DMSO,4; 1,180,15,FALSE,100,17.06929666,2.837281333
CsPbBrI2,DMF; DMSO,2; 3,260,Unknown,FALSE,50,431.7795436,6.067915142
CsPbBrI2,DMF; DMSO,2; 3,260,Unknown,FALSE,1373.03,11856.92534,9.380667392
CsPbBrI2,DMF; DMSO,2; 3,260,Unknown,FALSE,150,1295.338631,7.166527431
(CH3NH3)PbI3,DMSO; GBL,3; 7,100,10,FALSE,748.259,255.445097,5.543007502
(C4H9NH3)2(CH3NH3)4Pb5I16,DMF,1,100,10,FALSE,13806.5,2945.840554,7.988149473
(C4H9NH3)2(CH3NH3)4Pb5I16,DMF,1,100,10,FALSE,2181.98,931.1215981,6.836389879
(CH3NH3)PbI3,DMSO; GBL,3; 7,100,10,FALSE,953.057,203.3501583,5.314929411
(CH3NH3)PbI3,DMSO; GBL,3; 7,100,10,FALSE,200,42.67324165,3.753572064
(CH3NH3)PbI3,DMF,1,130,60,FALSE,4200,2637.473037,7.877576555
(CH3NH3)PbI3,DMF,1,130,60,FALSE,39357.1,24715.06906,10.11516842
(CH3NH3)PbI3,DMF,1,130,60,FALSE,960,602.8509799,6.401670035
(CH3NH3)PbI3,DMF,1,130,60,FALSE,1.56355,3.936774138,1.370361641
(CH3NH3)PbI3,DMF,1,130,60,FALSE,5.75991,14.50255171,2.674324614
(CH3NH3)PbI3,DMF,1,130,60,FALSE,3,25.90677262,3.254504426
(CH3NH3)PbI3,DMF,1,130,60,FALSE,9.22453,79.65926707,4.377758377
(CH3NH3)PbI3,DMF; DMSO,4; 1,100,10,FALSE,900,153.6236699,5.03450591
(CH3NH3)PbI3,DMF; DMSO,4; 1,100,10,FALSE,1197.57,204.416776,5.320160929
(CH3NH3)PbI3,DMF; DMSO,4; 1,100,10,FALSE,700,119.4850766,4.783191482
(CH3NH3)PbI3,DMF; DMSO,4; 1,100,10,FALSE,700,119.4850766,4.783191482
(CH3NH3)PbI3,DMF; DMSO,4; 1,100,10,FALSE,600,102.41578,4.629040802
(CH3NH3)PbI3,DMF; DMSO,4; 1,100,10,FALSE,2676.17,456.8033964,6.124253094
(CH3NH3)PbI3,DMF; DMSO,4; 1,100,10,FALSE,1914.84,326.8497201,5.789500494
(CH3NH3)PbI3,DMF; DMSO,4; 1,100,10,FALSE,2366.05,403.8680936,6.001088324
(CH3NH3)PbI3,DMF; DMSO,4; 1,100,10,FALSE,2366.05,403.8680936,6.001088324
(CH3NH3)PbI3,DMF; DMSO,4; 1,100,10,FALSE,2676.17,456.8033964,6.124253094
(CH3NH3)PbI3,DMF; DMSO,4; 1,100,10,FALSE,296.575,101.2465331,4.617558465
(CH3NH3)PbI3,DMF; DMSO,4; 1,100,10,FALSE,413.605,141.1989289,4.950169739
(CH3NH3)PbI3,DMF; DMSO,4; 1,100,10,FALSE,193.99,66.22545718,4.193064939
(CH3NH3)PbI3,DMF; DMSO,4; 1,100,10,FALSE,319.574,109.0980682,4.692247186
(CH3NH3)PbI3,DMF; DMSO,4; 1,100,10,FALSE,108,36.86968078,3.607389554
Cs0.05((NH2)2CH)0.79(CH3NH3)0.16PbBr0.51I2.49,DMF; DMSO,4; 1,100,45,FALSE,19.2014,100.889595,4.6140268
Cs0.05((NH2)2CH)0.79(CH3NH3)0.16PbBr0.51I2.49,DMF; DMSO,4; 1,100,45,FALSE,39.6697,208.4358414,5.339631279
Cs0.05((NH2)2CH)0.79(CH3NH3)0.16PbBr0.51I2.49,DMF; DMSO,4; 1,100,45,FALSE,80.5858,423.4206215,6.048366062
Cs0.05((NH2)2CH)0.79(CH3NH3)0.16PbBr0.51I2.49,DMF; DMSO,4; 1,100,45,FALSE,80.5858,423.4206215,6.048366062
(CH3NH3)PbI3,none,1,Unknown,Unknown,FALSE,80.5858,423.4206215,6.048366062
((NH2)2CH)0.95(CH3NH3)0.05PbBr0.15I2.85,DMF; DMSO,4; 1,100,45,FALSE,80.5858,423.4206215,6.048366062
(CH3NH3)PbBr3,DMF,1,100,2,FALSE,186.158,93.52127726,4.538188975
(CH3NH3)PbBr3,DMF,1,100,2,FALSE,269.862,135.5721426,4.909503916
(CH3NH3)PbBr3,DMF,1,100,2,FALSE,287.418,144.3918524,4.972530801
Cs0.05((NH2)2CH)0.79(CH3NH3)0.16PbBr0.51I2.49,DMF; DMSO,4; 1,100,60,FALSE,3132.25,935.642828,6.84123381
Cs0.05((NH2)2CH)0.79(CH3NH3)0.16PbBr0.51I2.49,DMF; DMSO,4; 1,100,60,FALSE,450.448,134.5545345,4.901969578
Cs0.05((NH2)2CH)0.79(CH3NH3)0.16PbBr0.51I2.49,DMF; DMSO,4; 1,100,60,FALSE,90.2063,656.7816899,6.48735168
Cs0.05((NH2)2CH)0.79(CH3NH3)0.16PbBr0.51I2.49,DMF; DMSO,4; 1,100,60,FALSE,274.606,1999.374686,7.600589754
(CH3NH3)PbI3,DMSO; GBL,3; 7,100,5,FALSE,361.189,61.65242191,4.121512514
(CH3NH3)PbI3,DMSO; GBL,3; 7,100,5,FALSE,886.272,151.2803969,5.019135048
(CH3NH3)PbI3,DMSO; GBL,3; 7,100,5,FALSE,15.8496,5.410830487,1.688402591
((NH2)2CH)0.9(CH3NH3)0.1PbBr0.1I2.9,DMF; DMSO >> IPA,6.25; 1 >> 1,72.0 >> 140.0,Unknown,FALSE,232.698,930.4881143,6.835709303
((NH2)2CH)0.9(CH3NH3)0.1PbBr0.1I2.9,DMF; DMSO >> IPA >> IPA,6.25; 1 >> 1 >> 1,72.0 >> Unknown >> 140.0,Unknown,FALSE,1305.1,5218.69564,8.560002772
((NH2)2CH)0.9(CH3NH3)0.1PbBr0.1I2.9,DMF; DMSO >> IPA,6.25; 1 >> 1,72.0 >> 140.0,Unknown,FALSE,2237.74,763.9329581,6.638480034
((NH2)2CH)0.9(CH3NH3)0.1PbBr0.1I2.9,DMF; DMSO >> IPA >> IPA,6.25; 1 >> 1 >> 1,72.0 >> Unknown >> 140.0,Unknown,FALSE,18793.5,6415.836535,8.766524672
(CH3NH3)PbI3,DMF,1,105,40,FALSE,57.9471,99.14648645,4.596598418
(CH3NH3)PbI3,DMF,1,105,40,FALSE,360,615.9537772,6.423171924
((NH2)2CH)0.9(CH3NH3)0.1PbBr0.1I2.9,DMF; DMSO >> IPA,9; 1 >> 1,Unknown >> 150.0,Unknown >> 20.0,FALSE,121.765,1051.512723,6.957985095
((NH2)2CH)0.9(CH3NH3)0.1PbBr0.1I2.9,DMF; DMSO >> IPA,9; 1 >> 1,Unknown >> 150.0,Unknown >> 20.0,FALSE,36.0482,30.83892354,3.428777644
((NH2)2CH)0.9(CH3NH3)0.1PbBr0.1I2.9,DMF; DMSO >> IPA,9; 1 >> 1,Unknown >> 150.0,Unknown >> 20.0,FALSE,500,4317.795436,8.370500235
((NH2)2CH)0.9(CH3NH3)0.1PbBr0.1I2.9,DMF; DMSO >> IPA,9; 1 >> 1,Unknown >> 150.0,Unknown >> 20.0,FALSE,2175.17,835.3939953,6.727903464
((NH2)2CH)0.9(CH3NH3)0.1PbBr0.1I2.9,DMF; DMSO >> IPA,9; 1 >> 1,Unknown >> 150.0,Unknown >> 20.0,FALSE,55.264,47.27787437,3.856042414
((NH2)2CH)PbI3,DMF; NNP,7; 1,150,20,FALSE,10569.9,3608.415175,8.191023945
((NH2)2CH)PbI3,DMF; NNP,7; 1,150,20,FALSE,0.436829,0.560555151,-0.578827645
((NH2)2CH)PbI3,DMF; NNP,7; 1,150,20,FALSE,6058.65,1034.168942,6.941353429
Cs0.05((NH2)2CH)0.79(CH3NH3)0.16PbBr0.51I2.49,DMF; DMSO,4; 1,100,60,FALSE,269.191,91.89802074,4.520679492
(CH3NH3)PbI3,DMF,1,100,15,FALSE,203.319,86.76280818,4.463178053
((NH2)2CH)0.15(CH3NH3)0.85PbI3,DMF,1,100,15,FALSE,203.319,86.76280818,4.463178053
((NH2)2CH)0.25(CH3NH3)0.75PbI3,DMF,1,100,15,FALSE,417.633,178.2175393,5.183004935
((NH2)2CH)0.5(CH3NH3)0.5PbI3,DMF,1,100,15,FALSE,203.319,86.76280818,4.463178053
((NH2)2CH)0.85(CH3NH3)0.15PbI3,DMF,1,100,15,FALSE,203.319,86.76280818,4.463178053
((NH2)2CH)0.83(CH3NH3)0.17PbBr0.51I2.49,DMF; DMSO,4; 1,100,60,FALSE,772.627,296.7344881,5.692837759
((NH2)2CH)0.83(CH3NH3)0.17PbBr0.51I2.49,DMF; DMSO,4; 1,100,60,FALSE,2347.56,901.6019565,6.804173133
(CH3NH3)PbI3,DMF,1,25,Unknown,FALSE,2213.89,377.8954518,5.934617575
(CH3NH3)PbI3,DMF,1,25,Unknown,FALSE,1153.68,196.9250617,5.282823259
(CH3NH3)PbI3,DMF,1,25,Unknown,FALSE,1065.25,181.8306827,5.203075939
((NH2)2CH)0.3(CH3NH3)0.7PbI3,DMF; DMSO,9; 1,60; 100,2.0; 5.0,FALSE,5274.71,603.8161503,6.403269765
AgCs2BiBr6,DMSO,1,250,10,FALSE,864.381,368.8593929,5.910415522
(CH3NH3)PbI3,DMF; DMSO,9; 1,100,2,FALSE,384.559,147.6934122,4.995138586
(CH3NH3)PbI3,DMF; DMSO,9; 1,100,2,FALSE,210,80.65242671,4.390148894
(CH3NH3)PbI3,DMF; DMSO,9; 1,100,2,FALSE,384.559,147.6934122,4.995138586
(CH3NH3)PbI3,DMF,1,95; 120,90.0; 10.0,FALSE,20.4565,3.491780671,1.250411827
(CH3NH3)PbI3,DMF,1,95; 120,90.0; 10.0,FALSE,449.597,76.7430457,4.340462773
(CH3NH3)PbI3,DMF,1,100,5,FALSE,14.7951,12.65708018,2.538216757
(CH3NH3)PbI3,DMF,1,100,5,FALSE,13.7303,11.74615298,2.463525781
(CH3NH3)PbI3,DMF,1,100,5,FALSE,11.9757,10.24510785,2.326800308
(CH3NH3)PbI3,DMF,1,100,5,FALSE,6.79272,5.811113252,1.759772162
(CH3NH3)PbI3,DMF,1,100,5,FALSE,2.8736,2.458339964,0.899486311
(CH3NH3)PbI3,DMF,1,100,5,FALSE,2.18415,1.868521448,0.625147449
(CH3NH3)PbI3,DMF,1,100,5,FALSE,1.42981,1.223190098,0.20146228
(CH3NH3)PbI3,DMSO; GBL,3; 7,100,15,FALSE,14.7951,12.65708018,2.538216757
(CH3NH3)PbI3,DMSO; GBL,3; 7,100,15,FALSE,4.51437,3.862004518,1.351186354
(CH3NH3)PbI3,DMSO; GBL,3; 7,100,15,FALSE,2.95546,2.528370487,0.927575019
(CH3NH3)PbI3,DMSO; GBL,3; 7,100,15,FALSE,1.60964,1.377033108,0.319931263
(CH3NH3)PbI3,DMSO; GBL,3; 7,100,15,FALSE,0.793142,0.678526126,-0.387832295
(CH3NH3)PbI3,DMSO; GBL,3; 7,100,15,FALSE,0.793142,0.678526126,-0.387832295
(CH3NH3)PbI3,DMSO; GBL,3; 7,100,15,FALSE,0.883482,0.755811215,-0.279963649
(CH3NH3)PbI3,DMSO; GBL,,50; 100,50.0; 30.0,FALSE,570,194.5899819,5.270894688
(CH3NH3)PbI3,DMSO; GBL,,50; 100,50.0; 30.0,FALSE,1153.68,393.8501234,5.975970439
(CH3NH3)PbI3,DMSO; GBL,,50; 100,50.0; 30.0,FALSE,1926.84,657.7960715,6.488894962
((NH2)2CH)0.85(CH3NH3)0.15PbBr0.45I2.55,DMF; DMSO,4; 1,100,60,FALSE,264,67.59441477,4.213525358
((NH2)2CH)0.85(CH3NH3)0.15PbBr0.45I2.55,DMF; DMSO,4; 1,100,60,FALSE,692.008,177.1813476,5.177173771
Cs0.17((NH2)2CH)0.83PbBr0.17I0.83,DMF; DMSO,4; 1,60; 100,0.05; 30.0,FALSE,8471.62,1446.04595,7.276588179
(CH3NH3)3Bi2I9,Unknown >> IPA,,Unknown >> 120,Unknown >> 20.0,FALSE,720,245.7978719,5.504509539
Cs0.05((NH2)2CH)0.81(CH3NH3)0.14PbBr0.45I2.55,DMF; DMSO,4; 1,100,15,FALSE,450,115.2177524,4.746823837
Cs0.05((NH2)2CH)0.81(CH3NH3)0.14PbBr0.45I2.55,DMF; DMSO,4; 1,100,15,FALSE,988.582,253.1159914,5.533847848
((NH2)2CH)0.6(CH3NH3)0.4PbI3,DMF >> IPA,1 >> 1,Unknown >> 70,Unknown >> 20.0,FALSE,1500,512.0788998,6.238478714
((NH2)2CH)0.6(CH3NH3)0.4PbI3,DMF >> IPA,1 >> 1,Unknown >> 70,Unknown >> 20.0,FALSE,2537.36,866.2190114,6.764137777
(CH3NH3)PbI3,DMF; DMSO,10; 1,100,3,FALSE,110,42.24650923,3.743521729
(CH3NH3)PbI3,DMF; DMSO,10; 1,100,3,FALSE,110,42.24650923,3.743521729
(CH3NH3)PbI3,DMF; DMSO,3; 1,100,30,FALSE,360,92.17420196,4.523680286
(CH3NH3)PbI3,DMF; DMSO,3; 1,100,30,FALSE,3195.74,818.2355116,6.707150207
(CH3NH3)PbI3,DMF; DMSO,13; 1,100,10,FALSE,1153.35,689.0405656,6.535300145
(CH3NH3)PbI3,DMF; DMSO,4; 1,Unknown,Unknown,FALSE,236.981,473.8072605,6.160800616
(CH3NH3)PbI3,DMF; DMSO,4; 1,Unknown,Unknown,FALSE,150,299.9020558,5.703455941
(CH3NH3)PbI3,DMF,1,100,2,FALSE,0.873658,32.06435046,3.467744836
(CH3NH3)PbI3,DMF,1,100,2,FALSE,1.25124,45.92208607,3.826946179
(CH3NH3)PbI3,DMF,1,100,2,FALSE,1.7962,65.92280538,4.188484442
(CH3NH3)PbI3,DMF; DMSO >> IPA,7; 3 >> 1,Unknown >> 100,Unknown,FALSE,100,25.60394499,3.242746441
(CH3NH3)PbI3,DMF; DMSO >> IPA,7; 3 >> 1,Unknown >> 100,Unknown,FALSE,312,79.88430836,4.380579443
(CH3NH3)PbI3,DMF; DMSO >> IPA,7; 3 >> 1,Unknown >> 100,Unknown,FALSE,3.5,132.3574917,4.885506532
(CH3NH3)PbI3,DMF; DMSO >> IPA,7; 3 >> 1,Unknown >> 100,Unknown,FALSE,4.5,170.1739178,5.13682096
(CH3NH3)PbI3,none >> none,1 >> 1,Unknown,Unknown,TRUE,720,245.7978719,5.504509539
Cs0.15((NH2)2CH)0.85PbBr0.12I2.88,DMF; DMSO,4; 1,100,20,FALSE,2513.64,1179.916838,7.073199239
Cs0.15((NH2)2CH)0.85PbBr0.12I2.88,DMF; DMSO,4; 1,100,20,FALSE,4781.03,2244.242534,7.716123342
Cs0.15((NH2)2CH)0.85PbBr0.12I2.88,DMF; DMSO,4; 1,100,20,FALSE,890,7685.675876,8.9471136
Cs0.15((NH2)2CH)0.85PbBr0.12I2.88,DMF; DMSO,4; 1,100,20,FALSE,1602.33,13837.06632,9.535106236
(CH3NH3)PbI3,none >> IPA,1 >> 1,Unknown >> 110,Unknown >> 10.0,FALSE,519.313,177.2861531,5.177765111
(CH3NH3)PbI3,none >> IPA,1 >> 1,Unknown >> 110,Unknown >> 10.0,FALSE,184.296,62.91606194,4.141801488
(CH3NH3)PbI3,DMF >> IPA,1 >> 1,Unknown >> 100,Unknown >> 10.0,FALSE,705.096,300.8873199,5.706735842
(CH3NH3)PbI3,DMF >> IPA,1 >> 1,Unknown >> 100,Unknown >> 10.0,FALSE,760.325,324.4553246,5.782147852
(CH3NH3)PbI3,DMF,1,65; 100,1.0; 10.0,FALSE,120.606,61.75978779,4.12325247
(CH3NH3)PbI3,DMF,1,65; 100,1.0; 10.0,FALSE,84.6872,43.3665282,3.769687904
(CH3NH3)PbBr0.5I2.5,DMF,1,100,15,FALSE,348.093,59.41702682,4.084580832
(CH3NH3)PbBr0.5I2.5,DMF,1,100,15,FALSE,711.616,121.4678461,4.799649587
(CH3NH3)PbBr0.5I2.5,DMF,1,100,15,FALSE,1286.77,219.6425886,5.392001628
(CH3NH3)PbI3,DMF; DMSO,4; 1,60; 100,1.0; 5.0,FALSE,495.492,84.5769994,4.437662355
(CH3NH3)PbI3,DMF; DMSO,4; 1,60; 100,1.0; 5.0,FALSE,1087.44,185.6183596,5.223692736
(CH3NH3)PbI3,DMF; DMSO,9; 1,100,5,FALSE,437.301,149.28841,5.005880072
(CH3NH3)PbI3,DMF; DMSO,9; 1,100,5,FALSE,437.301,149.28841,5.005880072
(CH3NH3)PbI3,DMF; DMSO,9; 1,100,5,FALSE,437.301,149.28841,5.005880072
(CH3NH3)PbI3,DMF; DMSO,9; 1,100,5,FALSE,437.301,149.28841,5.005880072
(CH3NH3)PbI3,DMSO; GBL,1; 1,120,30,FALSE,1440,491.5957438,6.19765672
(CH3NH3)PbI3,Unknown,,Unknown,Unknown,FALSE,500,170.6929666,5.139866426
(CH3NH3)PbI3,DMF >> none,1 >> 1,Unknown,Unknown,FALSE,741.267,221.4258607,5.400087819
(CH3NH3)PbI3,DMF >> none,1 >> 1,Unknown,Unknown,FALSE,250,74.67817288,4.313187852
(CH3NH3)PbI3,DMF >> IPA,1 >> 1,Unknown >> 100,Unknown >> 10.0,TRUE,13736.4,2344.706866,7.759915669
(CH3NH3)PbI3,DMF >> IPA,1 >> 1,Unknown >> 100,Unknown >> 10.0,TRUE,2141.93,365.6123859,5.901573717
Cs0.17((NH2)2CH)0.83PbBr1.2I1.8,DMF,1,70; 175,1.0; 80.0,FALSE,474.77,8833.310267,9.086285112
Cs0.17((NH2)2CH)0.83PbBr1.2I1.8,DMF,1,70; 175,1.0; 80.0,FALSE,902.722,16795.5505,9.728869279
Cs0.17((NH2)2CH)0.83PbBr1.2I1.8,DMF,1,70; 175,1.0; 80.0,TRUE,1629.43,30316.28104,10.31944018
Cs0.17((NH2)2CH)0.83PbBr1.2I1.8,DMF,1,70; 175,1.0; 80.0,TRUE,3469.64,64554.21917,11.07526076
(CH3NH3)PbI3,DMF,1,110,20,FALSE,10,17.10982714,2.839652985
(CH3NH3)PbI3,DMF,1,110,20,FALSE,28,47.90751601,3.869272402
(CH3NH3)PbI3,DMF,1,110,20,FALSE,16,27.37572343,3.309656615
(CH3NH3)PbBr0.15I2.85,DMSO; GBL,3; 7,100,20,TRUE,600,204.8315599,5.322187982
(CH3NH3)PbBr0.15I2.85,DMSO; GBL,3; 7,100,20,TRUE,200,68.27718664,4.223575694
(CH3NH3)PbI3,DMF,1,60; 70; 80; 90; 100,10.0; 10.0; 10.0; 10.0; 40.0,FALSE,124.319,42.44075783,3.74810917
(CH3NH3)PbI3,DMF,1,60; 70; 80; 90; 100,10.0; 10.0; 10.0; 10.0; 40.0,FALSE,150.149,51.25875648,3.936886462
(CH3NH3)PbI3,DMF,1,60; 70; 80; 90; 100,10.0; 10.0; 10.0; 10.0; 40.0,FALSE,195.143,66.61907516,4.19899095
(CH3NH3)PbI3,DMF,1,60; 70; 80; 90; 100,10.0; 10.0; 10.0; 10.0; 40.0,FALSE,150.149,51.25875648,3.936886462
(CH3NH3)PbI3,DMF >> IPA,1 >> 1,Unknown >> 60; 70; 80; 90; 100,Unknown >> 10.0; 10.0; 10.0; 10.0; 40.0,FALSE,329.527,112.4958824,4.72291662
(CH3NH3)PbI3,DMF >> IPA,1 >> 1,Unknown >> 60; 70; 80; 90; 100,Unknown >> 10.0; 10.0; 10.0; 10.0; 40.0,FALSE,1044.08,356.4342251,5.876149721
(CH3NH3)PbI3,DMF,1,60; 70; 80; 90; 100,10.0; 10.0; 10.0; 10.0; 40.0,FALSE,51.0129,17.41508647,2.857336869
(CH3NH3)PbI3,DMF >> IPA,1 >> 1,Unknown >> 60; 70; 80; 90; 100,Unknown >> 10.0; 10.0; 10.0; 10.0; 40.0,FALSE,58.447,19.95298364,2.993378688
(CH3NH3)PbI3,DMF >> IPA,1 >> 1,Unknown >> 100,Unknown >> 120.0,FALSE,300.298,51.25875648,3.936886462
(CH3NH3)PbI3,DMF >> IPA,1 >> 1,Unknown >> 100,Unknown >> 120.0,FALSE,1016.59,173.5247629,5.156320315
(CH3NH3)PbI3,DMF >> IPA,1 >> 1,Unknown >> 100,Unknown >> 120.0,FALSE,2088.17,356.435932,5.87615451
(CH3NH3)PbI3,DMF >> IPA,1 >> 1,Unknown >> 100,Unknown >> 120.0,FALSE,539.725,92.12726139,4.523170897
(CH3NH3)PbI3,DMF >> IPA,1 >> 1,Unknown >> 100,Unknown >> 120.0,FALSE,710.163,121.2198292,4.797605668
(CH3NH3)PbI3,DMSO >> IPA,1 >> 1,Unknown >> 150,Unknown,FALSE,240,40.96631198,3.71275007
(CH3NH3)PbI3,DMSO >> IPA,1 >> 1,Unknown >> 150,Unknown,FALSE,672,114.7056735,4.742369487
(CH3NH3)PbI3,DMF,1,70,20,FALSE,360,122.8989359,4.811362359
Cs0.05((NH2)2CH)0.76(CH3NH3)0.19PbBr0.6I2.4,DMF; DMSO,4; 1,100,60,FALSE,157.42,5777.512539,8.661728513
Cs0.05((NH2)2CH)0.76(CH3NH3)0.19PbBr0.6I2.4,DMF; DMSO,4; 1,100,60,FALSE,374.664,13750.64133,9.528840744
Cs0.05((NH2)2CH)0.76(CH3NH3)0.19PbBr0.6I2.4,DMF; DMSO,4; 1,100,60,FALSE,48,1761.660538,7.474012131
Cs0.05((NH2)2CH)0.76(CH3NH3)0.19PbBr0.6I2.4,DMF; DMSO,4; 1,100,60,FALSE,75,2752.594591,7.920299233
((COOH(CH2)3NH3))0.1(CH3NH3)0.9PbI3,DMF; DMSO,7; 3,100,30,FALSE,540,207.3919544,5.334610502
(CH3NH3)PbI3,DMF; DMSO,7; 3,100,30,FALSE,120,46.08710098,3.830533106
((NH2)2CH)PbBr0.15I2.85,DMF; DMSO >> IPA,nan >> 1,Unknown >> 150,Unknown >> 20.0,FALSE,3606.34,54205.8441,10.90054401
((NH2)2CH)PbBr0.15I2.85,DMF; DMSO >> IPA,nan >> 1,Unknown >> 150,Unknown >> 20.0,FALSE,4350.35,65388.84128,11.0881069
((NH2)2CH)PbBr0.15I2.85,DMF; DMSO >> IPA,nan >> 1,Unknown >> 150,Unknown >> 20.0,FALSE,1602.33,24084.15462,10.08930942
((NH2)2CH)0.7(CH3NH3)0.3Pb0.7Sn0.3I3,DMF; DMSO >> IPA,1; 0.07 >> 1,Unknown >> 160,Unknown >> 10.0,FALSE,720,122.8989359,4.811362359
Cs0.24((NH2)2CH)0.76PbI3,none >> none >> none,1 >> 1 >> 1,Unknown >> Unknown >> 160,Unknown >> Unknown >> 30.0,FALSE,239.515,61.32528884,4.1161923
Cs0.24((NH2)2CH)0.76PbI3,none >> none >> none,1 >> 1 >> 1,Unknown >> Unknown >> 160,Unknown >> Unknown >> 30.0,FALSE,200,599.8041116,6.396603121
((NH2)2CH)PbI3,none >> none >> none,1 >> 1 >> 1,Unknown >> Unknown >> 160,Unknown >> Unknown >> 30.0,FALSE,25,6.400986247,1.85645208
((NH2)2CH)PbI3,none >> none >> none,1 >> 1 >> 1,Unknown >> Unknown >> 160,Unknown >> Unknown >> 30.0,FALSE,25,74.97551394,4.317161579
(CH3NH3)PbI3,DMF; DMSO >> IPA,9; 1 >> 1,Unknown >> 100,Unknown >> 30.0,FALSE,290,123.7524008,4.818282801
(CH3NH3)PbI3,DMF; DMSO >> IPA,9; 1 >> 1,Unknown >> 100,Unknown >> 30.0,FALSE,480,204.8315599,5.322187982
(CH3NH3)PbI3,DMF >> IPA,1 >> 1,Unknown >> 100,Unknown >> 5.0,FALSE,123.942,42.31205533,3.745072041
(CH3NH3)PbI3,DMF >> IPA,1 >> 1,Unknown >> 100,Unknown >> 5.0,FALSE,200,68.27718664,4.223575694
(CH3NH3)PbI3,DMF >> IPA,1 >> 1,Unknown >> 100,Unknown >> 5.0,FALSE,100,34.13859332,3.530428513
(CH3NH3)PbI3,DMF >> IPA,1 >> 1,Unknown >> 100,Unknown >> 5.0,FALSE,3275.63,1118.254004,7.019523823
(CH3NH3)PbI3,DMF >> IPA,1 >> 1,Unknown >> 100,Unknown >> 5.0,FALSE,50,17.06929666,2.837281333
(CH3NH3)PbI3,DMF; DMSO,600; 78,130,10,FALSE,69.8909,164.4254175,5.102457078
(CH3NH3)PbI3,DMF,1,95,10,FALSE,136.316,40.71931926,3.706702654
(CH3NH3)PbI3,DMF,1,95,10,FALSE,178.195,53.22910807,3.974605391
(CH3NH3)PbI3,DMF,1,95,10,FALSE,197.716,59.06027852,4.078558592
(CH3NH3)PbI3,DMF >> IPA,1 >> 1,70.0 >> 100.0,10.0 >> 120.0,FALSE,508.297,414.9536957,6.028166937
(CH3NH3)PbI3,DMF >> IPA,1 >> 1,70.0 >> 100.0,10.0 >> 120.0,TRUE,23.2584,18.98724375,2.943767372
(CH3NH3)PbI3,DMF; DMSO,600; 78,65; 100,1.0; 2.0,FALSE,9.15163,36.06394237,3.58529354
(CH3NH3)PbI3,DMF; DMSO,600; 78,65; 100,1.0; 2.0,FALSE,1153.68,907.1103263,6.810264081
CsPbBrI2,DMF,1,130,6,FALSE,1524.89,383.0339294,5.948123574
((NH2)2CH)0.67(CH3NH3)0.33PbBr0.5I2.5,DMF; DMSO,4; 1,150,10,FALSE,4350.35,1113.861221,7.015587835
((NH2)2CH)0.67(CH3NH3)0.33PbBr0.5I2.5,DMF; DMSO,4; 1,150,10,FALSE,13.8532,7.947970413,2.072916602
((NH2)2CH)0.67(CH3NH3)0.33PbBr0.5I2.5,DMF; DMSO,4; 1,150,10,FALSE,1279.83,327.6869691,5.79205879
((NH2)2CH)0.67(CH3NH3)0.33PbBr0.5I2.5,DMF; DMSO,4; 1,150,10,FALSE,11.7899,6.76419718,1.911643582
Cs0.05((NH2)2CH)0.79(CH3NH3)0.16PbBr0.51I2.49,DMF; DMSO,4; 1,120,45,FALSE,2117.9,242.4440822,5.490771095
Cs0.05((NH2)2CH)0.79(CH3NH3)0.16PbBr0.51I2.49,DMF; DMSO,4; 1,120,45,FALSE,436.829,50.00547994,3.912132598
((NH2)2CH)0.85(CH3NH3)0.15PbBr0.45I2.55,DMF; DMSO,,100,60,FALSE,579.471,276.9525473,5.623846182
((NH2)2CH)0.85(CH3NH3)0.15PbBr0.45I2.55,DMF; DMSO,,100,60,FALSE,579.471,276.9525473,5.623846182
(CH3NH3)PbI3,DMF >> IPA,1 >> 1,120.0 >> 100.0,5.0 >> 5.0,FALSE,31.0797,18.56780168,2.921428988
(CH3NH3)PbI3,DMF >> IPA,1 >> 1,120.0 >> 100.0,5.0 >> 5.0,FALSE,8.31881,4.969868251,1.603393331
(CH3NH3)PbI3,DMF >> IPA,1 >> 1,120.0 >> 100.0,5.0 >> 5.0,FALSE,51.7995,447.3192894,6.103272634
(CH3NH3)PbI3,DMF >> IPA,1 >> 1,120.0 >> 100.0,5.0 >> 5.0,FALSE,2.77294,23.94597535,3.175800266
(CH3NH3)PbI3,DMF,1,Unknown,10,FALSE,300.298,51.25875648,3.936886462
(CH3NH3)PbI3,DMF,1,Unknown,10,FALSE,66.5505,11.35970227,2.430072205
Cs0.05((NH2)2CH)0.79(CH3NH3)0.16PbBr0.51I2.49,DMF; DMSO,4; 1,150,10,FALSE,147.951,253.1416036,5.53394903
Cs0.05((NH2)2CH)0.79(CH3NH3)0.16PbBr0.51I2.49,DMF; DMSO,4; 1,150,10,FALSE,26.4397,45.23786968,3.811934561
Cs0.05((NH2)2CH)0.79(CH3NH3)0.16PbBr0.51I2.49,DMF; DMSO,4; 1,150,10,FALSE,211.79,129.5270748,4.863889931
Cs0.05((NH2)2CH)0.79(CH3NH3)0.16PbBr0.51I2.49,DMF; DMSO,4; 1,150,10,FALSE,21.8415,13.35788094,2.592106543
(CH3NH3)PbI3,DMF; DMSO,4; 1,100,5,FALSE,801.164,136.7530599,4.918176817
(CH3NH3)PbI3,DMSO; GBL,4; 6,100,10,FALSE,27.8597,47.66746513,3.864249092
Cs0.2((NH2)2CH)0.2(CH3NH3)0.6PbI3,DMF,1,100,10,FALSE,2117.9,903.7765848,6.806582189
Cs0.2((NH2)2CH)0.2(CH3NH3)0.6PbI3,DMF,1,100,10,FALSE,243.529,103.9217187,4.64363791
(CH3NH3)PbI3,DMF,1,100,100,FALSE,221.529,56.72016329,4.038129761
(CH3NH3)PbI3,DMF,1,100,100,FALSE,76.6613,19.62831708,2.976973273
(CH3NH3)PbI3,DMF,1,100,100,FALSE,135.701,34.74480939,3.548030191
(CH3NH3)PbI3,DMF,1,100,100,FALSE,30.3284,7.765266852,2.049660822
((NH2)2CH)0.95(CH3NH3)0.05PbBr0.15I2.85,DMF; DMSO,8; 1,100,30,FALSE,48.7058,16.62747498,2.811056447
(CH3NH3)PbI3,DMSO; GBL,3; 7,100,10,FALSE,8.3,7.100578265,1.960176227
(CH3NH3)PbI3,DMSO; GBL,3; 7,100,10,FALSE,720,307.2473399,5.727653091
(CH3NH3)PbI3,DMSO; GBL,3; 7,100,10,FALSE,2.672,2.285872907,0.826747967
(CH3NH3)PbI3,DMSO; GBL,3; 7,100,10,FALSE,33.2753,14.19964918,2.653217259
(CH3NH3)PbI3,DMF; DMSO,4; 1,90,45,FALSE,134.136,34.34410765,3.536430465
(CH3NH3)PbI3,DMF; DMSO,4; 1,90,45,FALSE,257.774,66.00031315,4.189659487
(CH3NH3)PbI3,DMF; DMSO,,Unknown,Unknown,FALSE,250,42.67324165,3.753572064
Cs0.15((NH2)2CH)0.85PbBr0.3I2.7,DMF; DMSO,,145,5,FALSE,228.128,195.1615323,5.273827587
Cs0.06((NH2)2CH)0.78(CH3NH3)0.16PbBr0.51I2.49,DMF; DMSO,4; 1,100,60,FALSE,0.13633,0.116629137,-2.14875615
Cs0.06((NH2)2CH)0.78(CH3NH3)0.16PbBr0.51I2.49,DMF; DMSO,4; 1,100,60,FALSE,0.634714,0.542992341,-0.610660064
Cs0.06((NH2)2CH)0.78(CH3NH3)0.16PbBr0.51I2.49,DMF; DMSO,4; 1,100,60,FALSE,0.430941,0.368666301,-0.997863377
(CH3NH3)PbI3,DMF; DMSO,9; 1,100,10,FALSE,240,81.93262396,4.405897251
(CH3NH3)PbI3,DMF; DMSO,9; 1,100,10,FALSE,720,245.7978719,5.504509539
(CH3NH3)PbI3,DMF,1,100,90,FALSE,10,6.907667478,1.932632023
(CH3NH3)PbI3,DMF,1,100,90,FALSE,40,27.63066991,3.318926384
(CH3NH3)PbI3,DMF,1,100,90,FALSE,1647.64,1138.134924,7.03714617
((NH2)2CH)PbI3,DMF,1,100; 150,1.0; 10.0,TRUE,17,19.88004703,2.989716567
(CH3NH3)PbI3,DMF >> IPA,1 >> 1,70.0 >> 100.0,10.0 >> 120.0,FALSE,5274.71,1800.711796,7.495937308
(CH3NH3)PbI3,DMF >> IPA,1 >> 1,70.0 >> 100.0,10.0 >> 120.0,FALSE,2757.37,941.3273306,6.847290933
(CH3NH3)PbI3,DMF >> IPA,1 >> 1,70.0 >> 100.0,10.0 >> 120.0,FALSE,7.50746,2.562941238,0.94115552
(CH3NH3)PbI3,DMF >> IPA,1 >> 1,70.0 >> 100.0,10.0 >> 120.0,FALSE,8.95804,3.058148845,1.11780978
(CH3NH3)PbI3,DMF >> IPA,1 >> 1,70.0 >> 100.0,10.0 >> 120.0,FALSE,13.0465,4.453891577,1.493778226
(CH3NH3)PbI3,DMF >> IPA,1 >> 1,70.0 >> 100.0,10.0 >> 120.0,FALSE,120,40.96631198,3.71275007
(CH3NH3)PbI3,DMF >> IPA,1 >> 1,100.0 >> 70.0,30.0 >> 30.0,FALSE,168,50.18373218,3.915690914
(CH3NH3)PbI3,DMF >> IPA,1 >> 1,100.0 >> 70.0,30.0 >> 30.0,FALSE,168,50.18373218,3.915690914
(CH3NH3)PbI3,DMF >> IPA,1 >> 1,100.0 >> 70.0,30.0 >> 30.0,FALSE,120,35.84552298,3.579218677
Cs0.05((NH2)2CH)0.81(CH3NH3)0.14PbBr0.45I2.55,DMF; DMSO,4; 1,100,45,FALSE,1524.89,260.2879978,5.561788702
(CH3NH3)PbI3,DMF >> IPA,1 >> 1,Unknown >> 80.0,Unknown,TRUE,248.557,42.4269317,3.747783342
(CH3NH3)PbI3,DMF >> IPA,1 >> 1,Unknown >> 80.0,Unknown,TRUE,1230.76,210.0820756,5.34749829
CsPbBr2I,DMSO,1,250,10,FALSE,1077.72,406.5354124,6.007671041
CsPbBr2I,DMSO,1,250,10,FALSE,1077.72,406.5354124,6.007671041
CsPbBr2I,DMSO,1,250,10,FALSE,1922.79,725.3110508,6.586600598
CsPbBr2I,DMSO,1,250,10,FALSE,1922.79,725.3110508,6.586600598
CsPbBr2I,DMSO,1,250,10,FALSE,1437.09,542.0962549,6.295443578
CsPbBr2I,DMSO,1,250,10,FALSE,1437.09,542.0962549,6.295443578
CsPbBr2I,DMSO,1,250,10,FALSE,1922.79,725.3110508,6.586600598
CsPbBr2I,DMSO,1,250,10,FALSE,1922.79,725.3110508,6.586600598
Cs0.05((NH2)2CH)0.81(CH3NH3)0.14PbBr0.45I2.55,DMF; DMSO,4; 1,100,80,FALSE,23857.7,10180.85397,9.228264174
Cs0.05((NH2)2CH)0.81(CH3NH3)0.14PbBr0.45I2.55,DMF; DMSO,4; 1,100,80,FALSE,350,59.74253831,4.090044301
Cs0.05((NH2)2CH)0.81(CH3NH3)0.14PbBr0.45I2.55,DMF; DMSO,4; 1,100,80,FALSE,30,5.120788998,1.633308528
Cs0.05((NH2)2CH)0.81(CH3NH3)0.14PbBr0.45I2.55,DMF; DMSO,4; 1,100,80,FALSE,3461.03,1476.933695,7.29772339
Cs0.05((NH2)2CH)0.81(CH3NH3)0.14PbBr0.45I2.55,DMF; DMSO,4; 1,100,80,FALSE,5780.53,2466.739535,7.810652531
Cs0.05((NH2)2CH)0.81(CH3NH3)0.14PbBr0.45I2.55,DMF; DMSO,4; 1,100,80,FALSE,200,34.13859332,3.530428513
Cs0.05((NH2)2CH)0.81(CH3NH3)0.14PbBr0.45I2.55,DMF; DMSO,4; 1,100,80,FALSE,12,2.048315599,0.717017796
((NH2)2CH)PbI3,DMF >> IPA,1 >> 1,70.0 >> 150.0,10.0 >> 20.0,FALSE,138.647,23.66606774,3.164042281
((NH2)2CH)0.96(CH3NH3)0.04PbBr0.12I2.88,DMF >> IPA,1 >> 1,70.0 >> 150.0,10.0 >> 20.0,FALSE,625.622,106.7892751,4.670857501
((NH2)2CH)0.975(CH3NH3)0.025PbI3,DMF >> IPA,1 >> 1,70.0 >> 150.0,10.0 >> 20.0,FALSE,2676.17,456.8033964,6.124253094
(CH3NH3)PbI3,DMF,1,110,90,FALSE,508.297,187.6587016,5.234624896
(CH3NH3)PbI3,DMF,1,110,90,FALSE,508.297,187.6587016,5.234624896
(CH3NH3)PbI3,DMF,1,110,90,FALSE,44.4814,16.42213464,2.798630098
(CH3NH3)PbI3,DMF,1,110,90,FALSE,33.2753,12.28494284,2.508374353
(CH3NH3)PbI3,DMSO; GBL,3; 7,100,10,FALSE,960,491.5957438,6.19765672
((NH2)2CH)0.25(CH3NH3)0.75SnI3,DMSO,1,100,10,FALSE,400,68.27718664,4.223575694
((NH2)2CH)0.25(CH3NH3)0.75SnI3,DMSO,1,100,10,FALSE,310.264,1142.604835,7.041065878
CsPbBrI2,Unknown,,270,10,FALSE,387.83,7158.236955,8.876018994
(CH3NH3)PbI3,DMF,1,100,2,TRUE,2088.17,891.0898301,6.792445242
(CH3NH3)PbI3,DMSO; GBL,3; 7,100,10,FALSE,104,26.62810279,3.281967154
(CH3NH3)PbI3,DMSO; GBL,3; 7,100,10,FALSE,72,18.43484039,2.914242374
(CH3NH3)PbI3,DMF; DMSO,4; 1,70; 120,2.0; 10.0,FALSE,82.5821,14.09618364,2.645904097
(CH3NH3)PbI3,DMF; DMSO,4; 1,70; 120,2.0; 10.0,FALSE,816,139.2854607,4.936525502
(C4H9NH3)2(CH3NH3)3Pb4I13,DMF,1,150,10,FALSE,1376.37,1177.472639,7.071125589
(C4H9NH3)2(CH3NH3)3Pb4I13,DMF,1,150,10,FALSE,4.84166,2.685921253,0.98802378
(C4H9NH3)2(CH3NH3)3Pb4I13,DMF,1,150,10,TRUE,2200,1220.454711,7.106978782
Cs0.05((NH2)2CH)0.54(CH3NH3)0.41PbBr0.06I2.94,DMF; DMSO >> IPA,9; 1 >> 1,70.0 >> 150.0,1.0 >> 70.0,FALSE,500,365.0348504,5.89999283
Cs0.05((NH2)2CH)0.54(CH3NH3)0.41PbBr0.06I2.94,DMF; DMSO >> IPA,9; 1 >> 1,70.0 >> 150.0,1.0 >> 70.0,FALSE,243.529,2103.01681,7.651128169
Cs0.05((NH2)2CH)0.54(CH3NH3)0.41PbBr0.06I2.94,DMF; DMSO >> IPA,9; 1 >> 1,70.0 >> 150.0,1.0 >> 70.0,FALSE,600,513.2948143,6.240850367
Cs0.05((NH2)2CH)0.54(CH3NH3)0.41PbBr0.06I2.94,DMF; DMSO >> IPA,9; 1 >> 1,70.0 >> 150.0,1.0 >> 70.0,FALSE,146.118,125.0026861,4.828335226
Cs0.05((NH2)2CH)0.54(CH3NH3)0.41PbBr0.06I2.94,DMF; DMSO >> IPA,9; 1 >> 1,70.0 >> 150.0,1.0 >> 70.0,FALSE,8238.19,6014.452908,8.70192067
Cs0.05((NH2)2CH)0.54(CH3NH3)0.41PbBr0.06I2.94,DMF; DMSO >> IPA,9; 1 >> 1,70.0 >> 150.0,1.0 >> 70.0,FALSE,400,3454.236349,8.147356684
Cs0.05((NH2)2CH)0.54(CH3NH3)0.41PbBr0.06I2.94,DMF; DMSO >> IPA,9; 1 >> 1,70.0 >> 150.0,1.0 >> 70.0,FALSE,2117.9,1811.845146,7.502101022
Cs0.05((NH2)2CH)0.54(CH3NH3)0.41PbBr0.06I2.94,DMF; DMSO >> IPA,9; 1 >> 1,70.0 >> 150.0,1.0 >> 70.0,FALSE,2117.9,1811.845146,7.502101022
Cs0.05((NH2)2CH)0.79(CH3NH3)0.16PbBr0.51I2.49,DMF; DMSO,4; 1,100,45,FALSE,175.341,89.78842636,4.497456085
Cs0.05((NH2)2CH)0.79(CH3NH3)0.16PbBr0.51I2.49,DMF; DMSO,4; 1,100,45,FALSE,720,368.6968078,5.909974647
Cs0.05((NH2)2CH)0.79(CH3NH3)0.16PbBr0.51I2.49,DMF; DMSO,4; 1,100,45,FALSE,3132.25,1603.959134,7.38023031
(CH3NH3)PbI3,DMF; DMSO,4; 1,100,10,FALSE,128.025,21.85296705,3.084336704
(CH3NH3)PbI3,DMF; DMSO,4; 1,100,10,FALSE,850,145.0890216,4.977347496
(CH3NH3)PbI3,DMF >> none,1 >> 1,70.0 >> Unknown,15.0 >> Unknown,FALSE,508.297,195.2161264,5.274107285
(CH3NH3)PbI3,DMF >> none,1 >> 1,70.0 >> Unknown,15.0 >> Unknown,FALSE,186.158,71.49568787,4.269637138
((NH2)2CH)PbI3,DMF; DMSO >> IPA,nan >> 1,Unknown >> 150.12,Unknown >> 10.4,FALSE,2233.9,571.9665271,6.349080471
(CH3NH3)PbI3,DMF >> IPA,1 >> 1,Unknown >> 90.0,Unknown >> 15.0,FALSE,720,184.3484039,5.216827467
(CH3NH3)PbI3,DMF; DMSO,2; 1,100,10,FALSE,800,170.6929666,5.139866426
((NH2)2CH)0.83(CH3NH3)0.17PbBr0.39I2.61,DMF; DMSO,4; 1,100,60,FALSE,2637.35,450.1770954,6.109641051
Cs0.05((NH2)2CH)0.79(CH3NH3)0.16PbBr0.51I2.49,DMF; DMSO,4; 1,100,60,FALSE,528,247.8461875,5.512808342
Cs0.05((NH2)2CH)0.79(CH3NH3)0.16PbBr0.51I2.49,DMF; DMSO,4; 1,100,60,FALSE,1256.82,589.9584192,6.380052059
(CH3NH3)PbI3,DMSO; GBL,3; 7,100,10,FALSE,360,92.17420196,4.523680286
(CH3NH3)PbI3,DMSO; GBL,3; 7,100,10,FALSE,279.238,71.49594391,4.26964072
(CH3NH3)PbI3,DMSO; GBL,3; 7,100,Unknown,FALSE,99,33.79720738,3.520378177
Cs0.1((NH2)2CH)0.9PbBr0.3I2.7,DMF; DMSO,4; 1,105,50,FALSE,55.4588,478.9195071,6.17153254
((OH(CH2)2NH3))2Cs0.9((NH2)2CH)8.1Pb10Br3.3I29.7,DMF; DMSO,4; 1,105,50,FALSE,174.732,1508.914064,7.319145508
((OH(CH2)2NH3))2Cs1.9((NH2)2CH)17.1Pb20Br0I63,DMF; DMSO,4; 1,105,50,FALSE,97.4117,841.2075874,6.734838464
((OH(CH2)2NH3))2Cs1.9((NH2)2CH)17.1Pb20Br6.3I56.7,DMF; DMSO,4; 1,105,50,FALSE,400,3454.236349,8.147356684
CsPbBrI2,DMF; DMSO,4; 1,280,10,FALSE,48.5264,41.5139158,3.726028691
CsEu0.07Pb0.93BrI2,DMF; DMSO,4; 1,280,10,FALSE,95,81.27167894,4.397797603
Cs0.05((NH2)2CH)0.79(CH3NH3)0.16PbBr0.51I2.49,DMF; DMSO,9; 1,150,10,FALSE,100.41,57.60804068,4.053662153
Cs0.05((NH2)2CH)0.79(CH3NH3)0.16PbBr0.51I2.49,DMF; DMSO,9; 1,150,10,FALSE,813.45,466.6991404,6.145684811
(CH3NH3)PbI3,Unknown,,Unknown,Unknown,FALSE,862.254,1675.234767,7.423708594
(CH3NH3)PbI3,Unknown,,Unknown,Unknown,FALSE,3935.71,7646.515091,8.942005279
(CH3NH3)PbI3,DMF,1,100,10,FALSE,1524.89,260.2879978,5.561788702
(CH3NH3)PbI3,DMF,1,100,10,FALSE,1703.55,290.7840032,5.672580735
(CH3NH3)PbI3,DMF,1,100,10,FALSE,762.446,130.1441696,4.868642833
Cs0.1((NH2)2CH)0.75(CH3NH3)0.15PbBr0.51I2.49,DMF; DMSO,4; 1,100,60,FALSE,95,56.75541139,4.038751007
(CH3NH3)PbI3,DMF; DMSO,11; 1,65,1,FALSE,80,47.79403064,3.86690075
(CH3NH3)PbI3,DMF; DMSO,1; 1,100,10,FALSE,1270.74,216.9063804,5.379465834
(CH3NH3)PbI3,DMF; DMSO,1; 1,100,10,FALSE,111.204,18.98174066,2.943477499
(CH3NH3)PbI3,DMF,1,100,30,FALSE,80,13.65543733,2.614137781
(CH3NH3)PbI3,DMF >> IPA,1 >> 1,Unknown,Unknown,FALSE,35.7538,6.102922189,1.808767704
(CH3NH3)PbI3,DMF >> IPA,1 >> 1,Unknown,Unknown,FALSE,2088.17,356.435932,5.87615451
(CH3NH3)PbI3,DMF,1,95,75,FALSE,140,119.76879,4.785563134
(CH3NH3)PbI3,DMF,1,95,75,FALSE,85,72.71676537,4.286571968
(CH3NH3)PbI3,DMF,1,95,75,FALSE,52,44.48555058,3.79516443
(CH3NH3)PbI3,DMF >> IPA,1 >> 1,Unknown,Unknown,FALSE,76.5193,13.06130632,2.569654143
(CH3NH3)PbI3,none >> IPA,1 >> 1,Unknown >> 100.0,Unknown >> 30.0,FALSE,5678.51,1938.563435,7.569702481
(CH3NH3)PbI3,none >> IPA,1 >> 1,Unknown >> 100.0,Unknown >> 30.0,FALSE,8.0482,5.151641751,1.639315451
CsBa0.2Pb0.8BrI2,DMSO; Formamide,1; 1,25.0; 280.0,5.0; 10.0,FALSE,450,384.9711108,5.953168294
(CH3NH3)PbI3,DMF; DMSO >> IPA,7; 3 >> 1,Unknown >> 100.0,Unknown >> 10.0,FALSE,168,28.67641839,3.356075126
(CH3NH3)PbI3,DMF; DMSO >> IPA,7; 3 >> 1,Unknown >> 100.0,Unknown >> 10.0,FALSE,299.371,51.1005241,3.933794754
(CH3NH3)PbI3,DMF; DMSO >> IPA,7; 3 >> 1,Unknown >> 100.0,Unknown >> 10.0,FALSE,493.151,84.17740717,4.432926562
(CH3NH3)PbI3,DMF; DMSO,600; 78,100,3,FALSE,988.582,210.9299929,5.351526291
(CH3NH3)PbI3,DMF; DMSO,600; 78,100,3,FALSE,231.788,49.45572667,3.901077859
CsPbI3,DMF,1,60,45,FALSE,6627.14,1414.007733,7.254183316
((NH2)2CH)0.85(CH3NH3)0.15PbBr0.45I2.55,DMF; DMSO,4; 1,60.0; 85,1.0; 25.0,FALSE,489.076,125.22275,4.830094151
((NH2)2CH)0.85(CH3NH3)0.15PbBr0.45I2.55,DMF; DMSO,4; 1,60.0; 85,1.0; 25.0,FALSE,720,184.3484039,5.216827467
((NH2)2CH)0.85(CH3NH3)0.15PbBr0.45I2.55,DMF; DMSO,4; 1,60.0; 85,1.0; 25.0,FALSE,681.579,174.5111122,5.16198842
((NH2)2CH)0.9(CH3NH3)0.1PbBr0.3I2.7,none >> IPA >> IPA,1 >> 1 >> 1,Unknown >> 150 >> 100,Unknown >> 10.0 >> 60.0,FALSE,62.6679,2058.052595,7.629515472
((NH2)2CH)0.9(CH3NH3)0.1PbBr0.3I2.7,none >> IPA >> IPA,1 >> 1 >> 1,Unknown >> 150 >> 100,Unknown >> 10.0 >> 60.0,FALSE,108.135,1083.563752,6.988010658
CsPbBrI2,DMF; DMSO,1; 9,45.0; 160.0,4.0; 10.0,FALSE,127.074,70.49457362,4.255535737
CsPbBrI2,DMF; DMSO,1; 9,45.0; 160.0,4.0; 10.0,FALSE,0.0556018,0.030845218,-3.478773561
((NH2)2CH)0.83(CH3NH3)0.17PbBr0.51I2.49,DMF; DMSO,,160,15,FALSE,114.489,39.0849341,3.665737076
((NH2)2CH)0.83(CH3NH3)0.17PbBr0.51I2.49,DMF; DMSO,,160,15,FALSE,980,334.5582145,5.812810899
((NH2)2CH)0.97(CH3NH3)0.03PbBr0.09I2.91,DMF; DMSO >> IPA,4; 1 >> 1,80.0 >> 140.0,2.0 >> 25.0,FALSE,5522.62,9449.107359,9.153675557
((NH2)2CH)0.97(CH3NH3)0.03PbBr0.09I2.91,DMF; DMSO >> IPA,4; 1 >> 1,80.0 >> 140.0,2.0 >> 25.0,FALSE,529.476,905.9242837,6.808955731
(CH3NH3)PbI3,DMSO >> IPA,1 >> 1,90.0 >> 80.0,30.0 >> 20.0,FALSE,988.582,590.60398,6.381145708
Cs0.05((NH2)2CH)0.79(CH3NH3)0.16PbBr0.51I2.49,DMF; DMSO,4; 1,100,60,FALSE,755.615,792.1620891,6.674766029
Cs0.05((NH2)2CH)0.79(CH3NH3)0.16PbBr0.51I2.49,DMF; DMSO,4; 1,100,60,FALSE,290,304.0265292,5.717114965
Cs0.05((NH2)2CH)0.79(CH3NH3)0.16PbBr0.51I2.49,DMF; DMSO,4; 1,100,60,FALSE,573.729,601.4787468,6.399391201
Cs0.05((NH2)2CH)0.79(CH3NH3)0.16PbBr0.51I2.49,DMF; DMSO,4; 1,100,60,FALSE,3211.41,42085.94455,10.64746911
Cs0.05((NH2)2CH)0.79(CH3NH3)0.16PbBr0.51I2.49,DMF; DMSO,4; 1,100,60,FALSE,800,10484.10375,9.257615461
Cs0.05((NH2)2CH)0.79(CH3NH3)0.16PbBr0.51I2.49,DMF; DMSO,4; 1,100,60,FALSE,2297.81,30113.09806,10.31271551
Cs0.05((NH2)2CH)0.79(CH3NH3)0.16PbBr0.51I2.49,DMF; DMSO,4; 1,100,30,FALSE,107.406,91.88490472,4.520536758
Cs0.05((NH2)2CH)0.79(CH3NH3)0.16PbBr0.51I2.49,DMF; DMSO,4; 1,100,30,FALSE,130.311,1125.312482,7.025816038
Cs0.05((NH2)2CH)0.79(CH3NH3)0.16PbBr0.51I2.49,DMF; DMSO,4; 1,100,30,FALSE,1230.76,10628.33982,9.271279281
Cs0.05((NH2)2CH)0.79(CH3NH3)0.16PbBr0.51I2.49,DMF; DMSO,4; 1,100,30,FALSE,710.163,607.5383087,6.409415233
(CH3NH3)PbI3,DMSO; GBL,3; 7,100,10,FALSE,22,9.388113162,2.239444332
(CH3NH3)PbI3,DMSO; GBL,3; 7,100,10,FALSE,30,12.80197249,2.54959926
(CH3NH3)PbI3,DMSO; GBL,3; 7,100,10,FALSE,41,17.49602908,2.861973945
CsPbBrI2,DMSO,1,100.0; 280.0,10.0; 10.0,FALSE,476.529,8230.218966,9.015567899
Cs0.05((NH2)2CH)0.79(CH3NH3)0.16PbBr0.51I2.49,DMF; DMSO,4; 1,120,45,FALSE,1000,170.6929666,5.139866426
((NH2)2CH)PbI3,DMF; DMSO >> IPA,4; 1 >> 1,100.0 >> 140.0,15.0 >> 60.0,FALSE,230,393.5260243,5.975147201
((NH2)2CH)PbI3,DMF; DMSO >> IPA,4; 1 >> 1,100.0 >> 140.0,15.0 >> 60.0,FALSE,120,205.3179257,5.324559635
((NH2)2CH)PbI3,DMF; DMSO >> IPA,4; 1 >> 1,100.0 >> 140.0,15.0 >> 60.0,FALSE,480,8290.167238,9.022825421
((NH2)2CH)PbI3,DMF; DMSO >> IPA,4; 1 >> 1,100.0 >> 140.0,15.0 >> 60.0,FALSE,250,4317.795436,8.370500235
Cs0.05((NH2)2CH)0.79(CH3NH3)0.16PbBr0.51I2.49,DMF; DMSO,4; 1,100,45,FALSE,1.50164,0.644619195,-0.439095532
Cs0.05((NH2)2CH)0.79(CH3NH3)0.16PbBr0.51I2.49,DMF; DMSO,4; 1,100,45,FALSE,550,141.6613399,4.953439279
(C4H9NH3)2(CH3NH3)2Pb4I13,Unknown,,100,10,FALSE,10932.5,1251.484928,7.132086067
(C4H9NH3)2(CH3NH3)2Pb4I13,Unknown,,100,10,FALSE,10932.5,1251.484928,7.132086067
(CH3NH3)PbI3,DMF,1,115,30,FALSE,32.0466,54.83117866,4.004258986
(CH3NH3)PbI3,DMF,1,115,30,FALSE,61.4969,105.2201329,4.656054659
(CH3NH3)PbI3,DMF >> IPA,1 >> 1,70.0 >> 135.0,30.0 >> 15.0,TRUE,2000,341.3859332,5.833013606
(CH3NH3)PbI3,DMF >> IPA,1 >> 1,70.0 >> 135.0,30.0 >> 15.0,TRUE,10,1.706929666,0.53469624
CsPbBr3,DMF >> none,1 >> 1,Unknown,Unknown,FALSE,4595.61,158743.2311,11.97504328
(CH3NH3)PbI3,DMF; DMSO,5; 1,100,10,FALSE,83.579,42.79904236,3.756515728
(CH3NH3)PbI3,DMF; DMSO,5; 1,100,10,FALSE,354.907,181.7403861,5.202579219
(((CH3)4N))SnI3,DMSO,1,120,Unknown,FALSE,1423.23,242.9353508,5.492795362
((NH2)2CH)0.85(CH3NH3)0.15PbBr0.45I2.55,DMF; DMSO,4; 1,100,90,FALSE,85,21.76335324,3.080227511
((NH2)2CH)0.85(CH3NH3)0.15PbBr0.45I2.55,DMF; DMSO,4; 1,100,90,FALSE,224.885,57.57943169,4.053165415
((NH2)2CH)0.85(CH3NH3)0.15PbBr0.45I2.55,DMF; DMSO,4; 1,100,90,FALSE,30,21.76335324,3.080227511
((NH2)2CH)0.85(CH3NH3)0.15PbBr0.45I2.55,DMF; DMSO,4; 1,100,90,FALSE,110,79.79896188,4.379510495
((NH2)2CH)0.85(CH3NH3)0.15PbBr0.45I2.55,DMF; DMSO,4; 1,100,90,FALSE,18,660.6227017,6.493182878
((NH2)2CH)0.85(CH3NH3)0.15PbBr0.45I2.55,DMF; DMSO,4; 1,100,90,FALSE,35,1284.544142,7.158159181
