Repository: Fukapy/Perovskite_PI_Stability

# Standardised Process Descriptors for Interpretable Regression of Perovskite Solar-Cell Stability

**Ryo Fukasawa, Toru Asahi, Takuya Taniguchi**

This repository contains the analysis code accompanying the paper:

> *Standardised process descriptors for interpretable regression of perovskite solar-cell stability*

---

## Overview

Fabrication processes strongly influence perovskite solar-cell stability, yet their heterogeneous nature has hindered unified data-driven analysis. This work proposes a standardised descriptor framework that converts diverse process information recorded in [The Perovskite Database](https://www.perovskitedatabase.com/) into a unified numerical feature matrix for

File: data/20250624_5800/raw/Perovskite_5800data_addln_extract.csv (part 4 of 13)
CsPbBr0.45I2.55,DMF; DMSO >> DMSO; Methanol,9; 1 >> nan,Unknown >> 280,Unknown >> 30.0,FALSE,8.70069,14.88673019,2.700470225
CsSnI3,IPA >> Ethanol,1 >> 1,100; 500 >> 110,Unknown; 20.0 >> 20.0,FALSE,1124.43,383.8645848,5.950289847
CsSnBr0.6I2.4,IPA >> Ethanol,1 >> 1,100; 500 >> 110,Unknown; 20.0 >> 20.0,FALSE,2676.17,4578.880611,8.429209839
(CH3NH3)PbI3,DMSO; GBL,,100,15,FALSE,0.4,0.684393086,-0.37922284
((NH2)2CH)0.85(CH3NH3)0.15PbBr0.45I2.55,DMF; DMSO,4; 1,100,90,FALSE,35,302.2456805,5.711240198
((NH2)2CH)0.85(CH3NH3)0.15PbBr0.45I2.55,DMF; DMSO,4; 1,100,90,FALSE,138.222,1193.628642,7.084753225
Cs0.05((NH2)2CH)0.79(CH3NH3)0.16PbBr0.51I2.49,DMF; DMSO,4; 1,150,30,FALSE,381.057,130.0874995,4.868207297
Cs0.05((NH2)2CH)0.79(CH3NH3)0.16PbBr0.51I2.49,DMF; DMSO,4; 1,150,30,FALSE,186.626,1611.625782,7.384998751
Cs0.05((NH2)2CH)0.79(CH3NH3)0.16PbBr0.51I2.49,DMF; DMSO,4; 1,150,30,FALSE,162.365,605.5963741,6.406213715
Cs0.05((NH2)2CH)0.79(CH3NH3)0.16PbBr0.51I2.49,DMF; DMSO,4; 1,150,30,FALSE,8700.69,2970.293175,7.996415939
Cs0.05((NH2)2CH)0.79(CH3NH3)0.16PbBr0.51I2.49,DMF; DMSO,4; 1,150,30,FALSE,1105.48,9546.472998,9.163927046
Cs0.05((NH2)2CH)0.79(CH3NH3)0.16PbBr0.51I2.49,DMF; DMSO,4; 1,150,30,FALSE,1271.63,4742.983507,8.464421649
Cs0.05((NH2)2CH)0.79(CH3NH3)0.16PbBr0.51I2.49,DMF; DMSO,4; 1,150,30,FALSE,2248.85,767.7257558,6.643432581
Cs0.05((NH2)2CH)0.79(CH3NH3)0.16PbBr0.51I2.49,DMF; DMSO,4; 1,150,30,FALSE,387.83,3349.141208,8.116459236
Cs0.05((NH2)2CH)0.79(CH3NH3)0.16PbBr0.51I2.49,DMF; DMSO,4; 1,150,30,FALSE,500,1864.922779,7.530974926
Cs0.05((NH2)2CH)0.79(CH3NH3)0.16PbBr0.51I2.49,DMF; DMSO,4; 1,150,30,FALSE,1551.32,529.5988259,6.272119788
Cs0.05((NH2)2CH)0.79(CH3NH3)0.16PbBr0.51I2.49,DMF; DMSO,4; 1,150,30,FALSE,300.681,2596.558099,7.861942039
Cs0.05((NH2)2CH)0.79(CH3NH3)0.16PbBr0.51I2.49,DMF; DMSO,4; 1,150,30,FALSE,332.581,1240.475766,7.123250267
(CH3NH3)PbI3,DMF; DMSO,2; 1,100,10,FALSE,5,5.266167026,1.661302778
(CH3NH3)PbI3,DMF; DMSO,2; 2,100,10,FALSE,440,463.4226983,6.138639593
(CH3NH3)PbI3,DMF; DMSO,2; 1,100,10,FALSE,130,68.46017133,4.226252136
(CH3NH3)PbI3,DMF; DMSO,2; 2,100,10,FALSE,580,305.4376875,5.721745789
(CH3NH3)PbI3,DMF; DMSO,2; 1,100,10,FALSE,300,102.41578,4.629040802
(CH3NH3)PbI3,DMF; DMSO,2; 2,100,10,FALSE,5084.73,1735.855296,7.459255537
Cs0.05((NH2)2CH)0.79(CH3NH3)0.16PbBr0.51I2.49,DMF; DMSO,5; 1,100,30,FALSE,480.698,411.2329844,6.019159926
(CH3NH3)PbI3,DMF; DMSO,4; 1,115,10,FALSE,500,170.6929666,5.139866426
(CH3NH3)PbI3,DMF; DMSO,4; 1,115,10,FALSE,205,69.9841163,4.248268306
(CH3NH3)PbI3,DMF; DMSO,4; 1,115,10,FALSE,3662.99,1250.493259,7.13129336
(CH3NH3)PbI3,DMF; DMSO,4; 1,100,15,FALSE,170,58.03560864,4.061056764
Cs0.3(CH3NH3)0.7PbI3,DMF; DMSO,4; 1,100,15,FALSE,240,81.93262396,4.405897251
((NH2)2CH)0.6(CH3NH3)0.4PbBr0.1I2.9,DMF >> IPA,1 >> 1,70.0 >> 150.0,30.0 >> 15.0,FALSE,330,56.32867897,4.031203801
((NH2)2CH)0.6(CH3NH3)0.4PbBr0.1I2.9,DMF >> IPA,1 >> 1,70.0 >> 150.0,30.0 >> 15.0,FALSE,160,27.31087465,3.307284962
(CH3NH3)PbI3,DMF; DMSO,9; 1,100,10,FALSE,70,35.16630716,3.560088441
(CH3NH3)PbI3,DMF; DMSO,9; 1,100,10,FALSE,1093.25,549.2223614,6.308503389
Cs0.05((NH2)2CH)0.7885(CH3NH3)0.1615PbBr0.4845I2.5155,DMF; DMSO,4; 1,100,10,FALSE,100,17.06929666,2.837281333
Cs0.05((NH2)2CH)0.7885(CH3NH3)0.1615PbBr0.4845I2.5155,DMF; DMSO,4; 1,100,10,FALSE,879.118,150.0592594,5.011030279
Cs0.1((NH2)2CH)0.7(CH3NH3)0.2Pb0.5Sn0.5I3,DMF; DMSO,3; 1,100,10,FALSE,25.6409,221.424322,5.40008087
Cs0.1((NH2)2CH)0.7(CH3NH3)0.2Pb0.5Sn0.5I3,DMF; DMSO,3; 1,100,10,FALSE,10649.6,1817.811817,7.505388758
(CH3NH3)PbI3,DMF >> Cyclohexane; IPA,1 >> 9; 1,100.0 >> 100.0,10.0 >> 10.0,TRUE,10.5722,9.044425727,2.202148626
(CH3NH3)PbI3,DMF >> Cyclohexane; IPA,1 >> 9; 1,100.0 >> 100.0,10.0 >> 10.0,TRUE,2.74564,2.34887129,0.853934911
(CH3NH3)PbI3,DMF >> Cyclohexane; IPA,1 >> 9; 1,100.0 >> 100.0,10.0 >> 10.0,TRUE,20.1078,17.20204911,2.845028511
(CH3NH3)PbI3,DMF >> IPA,1 >> 1,90.0 >> 150.0,10.0 >> 15.0,FALSE,23,7.851876463,2.060752543
(CH3NH3)PbI3,DMF >> IPA,1 >> 1,90.0 >> 150.0,10.0 >> 15.0,FALSE,168,57.35283677,4.049222307
(CH3NH3)PbI3,DMF; DMSO,4; 1,60.0; 80,1.0; 5.0,FALSE,946.419,10689.41014,9.277008824
(CH3NH3)PbI3,DMF; DMSO,4; 1,60.0; 80,1.0; 5.0,FALSE,40,451.7834125,6.113202889
((NH2)2CH)0.83(CH3NH3)0.17PbI3,DMF >> IPA,1 >> 1,70 >> 140,15.0 >> 20.0,FALSE,1600,546.2174931,6.303017235
((NH2)2CH)0.83(CH3NH3)0.17PbI3,DMF >> IPA,1 >> 1,70 >> 140,15.0 >> 20.0,FALSE,6960.55,2376.233857,7.7732721
((NH2)2CH)0.83(CH3NH3)0.17PbI3,DMF >> IPA,1 >> 1,70 >> 140,15.0 >> 20.0,FALSE,1270.74,1087.107087,6.991275399
(CH3NH3)PbI3,DMF; DMSO,4; 1,115,10,FALSE,1058.95,905.9225728,6.808953842
(CH3NH3)PbI3,DMF; DMSO,4; 1,115,10,FALSE,86.2081,73.75028447,4.300684852
(CH3NH3)PbI3,DMF; DMSO,4; 1,105,10,FALSE,185.456,31.65603481,3.454928804
(CH3NH3)PbI3,DMF; DMSO,4; 1,105,10,FALSE,185.456,31.65603481,3.454928804
(CH3NH3)PbI3,DMF,1,75,10,FALSE,70,70,4.248495242
(CH3NH3)PbI3,DMF; DMSO,15; 85,70,30,FALSE,72,61.59537772,4.120586831
(CH3NH3)PbI3,DMF,1,100,90,FALSE,163.729,69.86847182,4.246614501
(CH3NH3)PbI3,DMF,1,90,40,FALSE,255.967,236.812784,5.467269888
(CH3NH3)PbI3,DMF,1,90,40,FALSE,349.116,349.116,5.855404245
(CH3NH3)PbI3,DMF >> Ethanol,1 >> 1,80.0 >> 100.0,10.0 >> 120.0,FALSE,879.279,150.086741,5.0112134
(CH3NH3)PbI3,DMF >> Ethanol,1 >> 1,80.0 >> 100.0,10.0 >> 120.0,FALSE,924.004,157.7209839,5.060827547
(CH3NH3)PbI3,DMF >> Ethanol,1 >> 1,80.0 >> 100.0,10.0 >> 120.0,FALSE,837.28,142.9178071,4.962269689
(CH3NH3)PbI3,DMF >> Ethanol,1 >> 1,80.0 >> 100.0,10.0 >> 120.0,FALSE,219.894,37.5343592,3.625256759
(CH3NH3)PbI3,Unknown,,180,Unknown,TRUE,3176.86,629414.0179,13.35254454
(CH3NH3)PbI3,Unknown,,180,Unknown,FALSE,5.54588,780.0921144,6.659412008
(CH3NH3)PbI3,Unknown,,180,Unknown,FALSE,25.0249,3520.041392,8.166228027
(CH3NH3)PbI3,DMF >> IPA,1 >> 1,70.0 >> 70.0,20.0 >> 30.0,FALSE,3770.46,6451.191886,8.772020181
(CH3NH3)PbI3,DMF >> IPA,1 >> 1,70.0 >> 70.0,20.0 >> 30.0,FALSE,1675.43,2866.631769,7.96089302
(CH3NH3)PbI3,DMF; DMSO,9; 1,60,2,FALSE,321.928,550.8132433,6.31139581
(CH3NH3)PbI3,DMF; DMSO,9; 1,60,2,FALSE,211.79,362.3690291,5.89266311
(CH3NH3)PbI3,DMF; DMSO,9; 1,130,60,FALSE,285.817,672.4134264,6.510873369
(CH3NH3)PbI3,DMF; DMSO,9; 1,130,60,FALSE,809.587,1904.635374,7.552045864
(CH3NH3)PbI3,DMF; DMSO,9; 1,130,60,FALSE,2213.89,5208.400342,8.558028052
(CH3NH3)PbI3,DMF; DMSO,9; 1,130,60,FALSE,3935.71,9259.156196,9.1333682
(CH3NH3)PbI3,DMF >> IPA,1 >> 1,85.0 >> 85.0,45.0 >> 45.0,FALSE,482.892,826.219865,6.716860918
(CH3NH3)PbI3,DMF; DMSO >> IPA,2; 3 >> 1,Unknown >> 100.0,Unknown >> 60.0,FALSE,18.8956,59.47020354,4.085475406
(CH3NH3)PbBr0.9I2.1,DMF; DMSO >> IPA,2; 3 >> 1,Unknown >> 100.0,Unknown >> 60.0,FALSE,49.0527,154.3837747,5.039441546
(CH3NH3)PbI3,DMF; DMSO >> IPA,2; 3 >> 1,Unknown >> 100.0,Unknown >> 60.0,FALSE,32.2569,101.5222808,4.620278289
(CH3NH3)PbBr0.9I2.1,DMF; DMSO >> IPA,2; 3 >> 1,Unknown >> 100.0,Unknown >> 60.0,FALSE,150.113,472.4512936,6.157934659
(CH3NH3)PbI3,DMF,1,Unknown,Unknown,FALSE,20595.5,12933.35141,9.467564635
(CH3NH3)PbI3,DMF >> IPA >> none,1 >> 1 >> 1,70.0 >> 110.0 >> 40.0,60.0 >> 15.0 >> 10.0,FALSE,11.512,1.965017431,0.675501116
(CH3NH3)PbI3,DMF; DMSO >> IPA,7; 3 >> 1,Unknown >> 150.0,Unknown >> 20.0,FALSE,23.1788,11.8693744,2.473961503
(CH3NH3)PbI3,DMF; DMSO >> IPA,7; 3 >> 1,Unknown >> 150.0,Unknown >> 20.0,FALSE,23.1788,11.8693744,2.473961503
(CH3NH3)PbI3,DMF,1,70; 100,1.0; 10.0,FALSE,579.549,386.2552676,5.956498466
(CH3NH3)PbI3,DMF; DMSO,4; 1,100,10,TRUE,43.6829,18.64090948,2.9253586
(CH3NH3)PbI3,DMF; DMSO,4; 1,100,10,TRUE,7325.98,3126.233148,8.047584092
Cs0.25((NH2)2CH)0.75PbBr0.3I2.7,DMF; DMSO,4; 1,100,20,FALSE,750,256.0394499,5.545331534
Cs0.25((NH2)2CH)0.75PbBr0.3I2.7,DMF; DMSO,4; 1,100,20,FALSE,2800,955.8806129,6.862633023
Cs0.05((NH2)2CH)0.79(CH3NH3)0.16PbBr0.51I2.49,DMF; DMSO,4; 1,100,60,FALSE,1600,273.1087465,5.609870055
Cs0.05((NH2)2CH)0.79(CH3NH3)0.16PbBr0.51I2.49,DMF; DMSO,4; 1,100,60,FALSE,2240,382.3522452,5.946342291
Cs0.05((NH2)2CH)0.79(CH3NH3)0.16PbBr0.51I2.49,DMF; DMSO,4; 1,100,60,FALSE,2586,441.4120116,6.089978706
((NH2)2CH)0.9(CH3NH3)0.1PbBr0.1I2.9,DMF >> IPA,1 >> 1,90.0 >> 70.0,5.0 >> 15.0,FALSE,283.926,242.8962391,5.492634353
((NH2)2CH)0.9(CH3NH3)0.1PbBr0.1I2.9,DMF >> IPA,1 >> 1,90.0 >> 70.0,5.0 >> 15.0,FALSE,254.149,235.1308264,5.460142067
(CH3NH3)PbI3,DMSO; GBL,3; 7,100,10,FALSE,72.1634,12.31778483,2.511044139
(CH3NH3)PbI3,DMSO; GBL,3; 7,100,10,FALSE,177.541,30.30499998,3.411312715
Cs0.1((NH2)2CH)0.75(CH3NH3)0.15PbBrI2,DMF; GBL,4; 1,100,30,FALSE,52.2041,8.910872697,2.187272182
Cs0.1((NH2)2CH)0.75(CH3NH3)0.15PbBrI2,DMF; GBL,4; 1,100,30,FALSE,25.4149,4.338144677,1.467446763
Cs0.25((NH2)2CH)0.75PbBrI2,DMF; GBL,4; 1,100,30,FALSE,7.50746,1.281470619,0.248008339
(CH3NH3)PbI3,DMF; H2O,1000; 5,100,60,FALSE,54.0839,16.15554734,2.782263479
(CH3NH3)PbI3,2-methoxyethanol,1,140,0.5,FALSE,180,84.49301846,4.436668909
(CH3NH3)PbI3,2-methoxyethanol,1,140,0.5,FALSE,383,179.7823671,5.191747047
(CH3NH3)PbI3,DMF; DMSO,7; 3,100,10,FALSE,383.95,656.9318132,6.487580228
Cs2NaBiI6,Unknown,,120,60,FALSE,377.807,64.48899763,4.16649463
((NH2)2CH)0.85(CH3NH3)0.15PbBr0.45I2.55,DMF; DMSO,4; 1,100,60,FALSE,2163.8,1851.112199,7.523541926
((NH2)2CH)0.85(CH3NH3)0.15PbBr0.45I2.55,DMF; DMSO,4; 1,100,60,FALSE,1605.7,1373.662472,7.225235789
((NH2)2CH)0.85(CH3NH3)0.15PbBr0.45I2.55,DMF; DMSO,4; 1,100,60,FALSE,600,513.2948143,6.240850367
((NH2)2CH)0.85(CH3NH3)0.15PbBr0.45I2.55,DMF; DMSO,4; 1,100,60,FALSE,283.991,485.9036921,6.18601044
((NH2)2CH)0.85(CH3NH3)0.15PbBr0.45I2.55,DMF; DMSO,4; 1,100,60,FALSE,232.698,398.1422557,5.986809368
((NH2)2CH)0.85(CH3NH3)0.15PbBr0.45I2.55,DMF; DMSO,4; 1,100,60,FALSE,99.4187,170.1036772,5.136408117
(CH3NH3)PbI3,DMF; DMSO,4; 1,65; 100,4.0; 60.0,FALSE,7.48693,16.01250977,2.773370277
(CH3NH3)PbI3,DMF; DMSO,4; 1,65; 100,4.0; 60.0,FALSE,6709,14348.72879,9.571416631
(CH3NH3)PbI3,DMF; DMSO,4; 1,65; 100,4.0; 60.0,FALSE,276,3614.389894,8.19267835
(CH3NH3)PbI3,DMF; DMSO,4; 1,65; 100,4.0; 60.0,FALSE,149,2712.129635,7.905489448
(CH3NH3)PbI3,DMF; DMSO,4; 1,65; 100,4.0; 60.0,FALSE,99,2480.066848,7.816040794
((NH2)2CH)0.85(CH3NH3)0.15PbBr0.45I2.55,DMF; DMSO,4; 1,100,60,FALSE,254.566,544.4475321,6.299771578
((NH2)2CH)0.85(CH3NH3)0.15PbBr0.45I2.55,DMF; DMSO,4; 1,100,60,FALSE,168.607,360.6045782,5.887782007
((NH2)2CH)0.85(CH3NH3)0.15PbBr0.45I2.55,DMF; DMSO,4; 1,100,60,FALSE,600,1283.237036,7.157141099
(CH3NH3)PbI3,DMF; DMSO,,100,15,FALSE,988.582,1268.585035,7.145657413
(CH3NH3)PbI3,DMF; DMSO,,100,15,FALSE,304.524,390.7764751,5.968135722
(CH3NH3)PbI3,DMF,1,90,120,FALSE,9.61024,16.44295452,2.799897089
((NH2)2CH)0.29(CH3NH3)0.71PbBr0.3I2.7,DMF; DMSO >> IPA,19; 1 >> 1,70.0 >> 150.0,1.0 >> 16.0,FALSE,137.269,234.8648862,5.459010397
((NH2)2CH)0.29(CH3NH3)0.71PbBr0.3I2.7,DMF; DMSO >> DMSO; IPA,19; 1 >> 25; 1000,70.0 >> 150.0,1.0 >> 16.0,FALSE,1537.42,2630.499045,7.874928858
(CH3NH3)PbI3,DMSO; GBL,7; 3,100,10,FALSE,600,256.0394499,5.545331534
(CH3NH3)PbI3,DMSO; GBL,7; 3,100,10,FALSE,816,348.2136518,5.852816233
(CH3NH3)PbI3,DMSO; GBL,7; 3,100,10,FALSE,1337.45,570.7332704,6.346921973
(CH3NH3)PbI3,DMSO; GBL,7; 3,100,10,FALSE,1079.45,460.636307,6.13260881
(CH3NH3)PbI3,DMSO; GBL,7; 3,100,10,FALSE,1538.24,656.4168723,6.486796063
(CH3NH3)PbI3,DMSO; GBL,7; 3,100,10,FALSE,8.95804,58.69813799,4.072408006
(CH3NH3)PbI3,DMSO; GBL,7; 3,100,10,FALSE,26.9862,176.8288255,5.175182177
(CH3NH3)PbI3,DMSO; GBL,7; 3,100,10,FALSE,32.9527,215.9247036,5.374929752
(CH3NH3)PbI3,DMSO; GBL,7; 3,100,10,FALSE,56.7851,372.08805,5.91913052
(CH3NH3)PbI3,DMSO; GBL,7; 3,100,10,FALSE,22.7193,148.8696865,5.003071336
(CH3NH3)PbI3,DMF; DMSO,9; 1,Unknown,Unknown,FALSE,609.957,459.6414689,6.13044677
(CH3NH3)PbI3,DMF; DMSO,9; 1,Unknown,Unknown,FALSE,23.2584,17.52668654,2.863724664
CsPbBr3,DMF >> Methanol,1 >> 1,80.0 >> 250.0,30.0 >> 5.0,FALSE,5274.71,3601.423591,8.189084488
CsPbBr3,DMF >> Methanol,1 >> 1,80.0 >> 250.0,30.0 >> 5.0,FALSE,2596.56,1772.858117,7.480348279
CsPbBr3,DMF >> Methanol,1 >> 1,80.0 >> 250.0,30.0 >> 5.0,FALSE,489.076,333.9273333,5.810923404
CsPbBr3,DMF >> Methanol,1 >> 1,80.0 >> 250.0,30.0 >> 5.0,FALSE,5274.71,34562.87932,10.45053553
CsPbBr3,DMF >> Methanol,1 >> 1,80.0 >> 250.0,30.0 >> 5.0,FALSE,720,4717.846689,8.459107765
(CH3NH3)PbI3,DMSO; GBL,3; 7,100,10,FALSE,8,7.179641309,1.971249425
(CH3NH3)PbI3,DMSO; GBL,3; 7,100,10,FALSE,68.6516,61.61173291,4.120852322
(CH3NH3)PbI3,DMF,1,95,40,FALSE,720,122.8989359,4.811362359
((NH2)2CH)0.8(CH3NH3)0.2PbBr0.6I2.4,DMF; DMSO,7; 3,Unknown,Unknown,FALSE,217.572,558.3928967,6.325062831
((NH2)2CH)0.8(CH3NH3)0.2PbBr0.6I2.4,DMF; DMSO,7; 3,Unknown,Unknown,FALSE,9.33585,176.5242412,5.173458211
((NH2)2CH)0.8(CH3NH3)0.2PbBr0.6I2.4,DMF; DMSO,7; 3,Unknown,Unknown,FALSE,5.14452,97.27368043,4.577528453
((NH2)2CH)0.8(CH3NH3)0.2PbBr0.6I2.4,DMF; DMSO,7; 3,Unknown,Unknown,FALSE,6.29915,16.16660515,2.782947704
((NH2)2CH)0.8(CH3NH3)0.2PbBr0.6I2.4,DMF; DMSO,7; 3,Unknown,Unknown,FALSE,272.078,92.88360193,4.531347117
((NH2)2CH)0.8(CH3NH3)0.2PbBr0.6I2.4,DMF; DMSO,7; 3,Unknown,Unknown,FALSE,3.21928,60.87083225,4.108754115
(CH3NH3)PbI3,DMF >> IPA >> DMF; IPA,1 >> 1 >> 70; 1000,70.0 >> 100.0 >> 100.0,10.0 >> 10.0 >> 5.0,FALSE,80.482,65.70234201,4.185134572
(CH3NH3)PbI3,DMF >> IPA >> DMF; IPA,1 >> 1 >> 70; 1000,70.0 >> 100.0 >> 100.0,10.0 >> 10.0 >> 5.0,TRUE,12707.4,10373.82198,9.247040795
(CH3NH3)PbI3,DMF >> IPA >> DMF; IPA,1 >> 1 >> 70; 1000,70.0 >> 100.0 >> 100.0,10.0 >> 10.0 >> 5.0,FALSE,7.7528,6.32908125,1.845155083
(CH3NH3)PbI3,DMF >> IPA >> DMF; IPA,1 >> 1 >> 70; 1000,70.0 >> 100.0 >> 100.0,10.0 >> 10.0 >> 5.0,FALSE,44.4814,16.75978473,2.818982251
(CH3NH3)PbI3,DMF >> IPA >> DMF; IPA,1 >> 1 >> 70; 1000,70.0 >> 100.0 >> 100.0,10.0 >> 10.0 >> 5.0,TRUE,1500,6137.243427,8.722130967
(CH3NH3)PbI3,DMF >> IPA >> DMF; IPA,1 >> 1 >> 70; 1000,70.0 >> 100.0 >> 100.0,10.0 >> 10.0 >> 5.0,FALSE,4653.96,170806.2016,12.04828487
Cs0.05((NH2)2CH)0.79(CH3NH3)0.16PbBr0.51I2.49,DMF; DMSO,4; 1,100,60,FALSE,2168.96,21734.00319,9.986633281
Cs0.05((NH2)2CH)0.79(CH3NH3)0.16PbBr0.51I2.49,DMF; DMSO,4; 1,100,60,FALSE,123.573,70.89730516,4.261232424
Cs0.05((NH2)2CH)0.79(CH3NH3)0.16PbBr0.51I2.49,DMF; DMSO,4; 1,100,60,FALSE,22.535,225.8113391,5.419699868
((NH2)2CH)(CH3NH3)PbI3,DMF; DMSO >> IPA,220; 20 >> 1,120.0 >> 150.0,5.0 >> 10.0,FALSE,25.8998,18.5743045,2.921779147
CsPbBrI2,DMSO,1,260,10,FALSE,510.511,87.14063707,4.467523332
CsPbBrI2,DMSO,1,260,10,FALSE,168.664,144.2905943,4.971829282
CsPbBrI2,DMSO,1,260,10,FALSE,3132.25,534.6530446,6.281618022
(CH3NH3)PbI3,DMF,1,90,120,FALSE,47.0489,7.422164377,2.00447071
(CH3NH3)PbI3,DMF,1,90,120,FALSE,1070.47,168.8712021,5.129136307
(C4H9NH3)2((NH2)2CH)0.6(CH3NH3)2.4Pb4I13,DMSO; GBL,7; 3,70; 100,20.0; 5.0,FALSE,67.3301,581.435197,6.365499525
(C4H9NH3)2Cs0.15((NH2)2CH)0.57(CH3NH3)2.28Pb4I13,DMSO; GBL,7; 3,70; 100,20.0; 5.0,FALSE,1400,12089.82722,9.400119652
(C4H9NH3)2Cs0.15((NH2)2CH)0.57(CH3NH3)2.28Pb4I13,DMSO; GBL,7; 3,70; 100,20.0; 5.0,FALSE,232.698,2009.484725,7.605633612
(C4H9NH3)2Cs0.15((NH2)2CH)0.57(CH3NH3)2.28Pb4I13,DMSO; GBL,7; 3,70; 100,20.0; 5.0,TRUE,3176.86,8832.772888,9.086224275
(C4H9NH3)2Cs0.15((NH2)2CH)0.57(CH3NH3)2.28Pb4I13,DMSO; GBL,7; 3,70; 100,20.0; 5.0,FALSE,87.3658,186.851717,5.230315345
((NH2)2CH)PbBr3,DMF; DMSO >> IPA,nan >> 1,80.0 >> 60.0,15.0 >> 30.0,FALSE,1098.9,940.0994525,6.84598567
((NH2)2CH)PbBr3,DMF; DMSO >> IPA,nan >> 1,80.0 >> 60.0,15.0 >> 30.0,FALSE,317.686,815.332882,6.703596474
((NH2)2CH)PbBr3,DMF; DMSO >> IPA,nan >> 1,80.0 >> 60.0,15.0 >> 30.0,FALSE,9149.35,3123.459388,8.046696445
((NH2)2CH)0.2(CH3NH3)0.8PbBr0.6I2.4,DMSO; GBL,3; 7,100,10,FALSE,732.598,125.0493259,4.828708267
((NH2)2CH)0.2(CH3NH3)0.8PbBr0.6I2.4,DMSO; GBL,3; 7,100,10,FALSE,112.443,28.78984386,3.360022681
((NH2)2CH)0.2(CH3NH3)0.8PbBr0.6I2.4,DMSO; GBL,3; 7,100,10,FALSE,100,59.74253831,4.090044301
((NH2)2CH)0.2(CH3NH3)0.8PbBr0.6I2.4,DMSO; GBL,3; 7,100,10,FALSE,732.598,125.0493259,4.828708267
((NH2)2CH)0.2(CH3NH3)0.8PbBr0.6I2.4,DMSO; GBL,3; 7,100,10,FALSE,100,25.60394499,3.242746441
((NH2)2CH)0.2(CH3NH3)0.8PbBr0.6I2.4,DMSO; GBL,3; 7,100,10,FALSE,732.598,125.0493259,4.828708267
((NH2)2CH)0.2(CH3NH3)0.8PbBr0.6I2.4,DMSO; GBL,3; 7,100,10,FALSE,112.443,28.78984386,3.360022681
((NH2)2CH)0.2(CH3NH3)0.8PbBr0.6I2.4,DMSO; GBL,3; 7,100,10,FALSE,43.6829,26.09727327,3.261830836
((NH2)2CH)0.2(CH3NH3)0.8PbBr0.6I2.4,DMSO; GBL,3; 7,100,10,FALSE,732.598,125.0493259,4.828708267
((NH2)2CH)0.2(CH3NH3)0.8PbBr0.6I2.4,DMSO; GBL,3; 7,100,10,FALSE,100,25.60394499,3.242746441
((NH2)2CH)0.2(CH3NH3)0.8PbBr0.6I2.4,DMSO; GBL,3; 7,100,10,FALSE,24.3529,14.54904061,2.677525054
(CH3NH3)PbI3,DMF; DMSO,1; 1,60.0; 80.0,1.0; 2.0,FALSE,83.3,41.0921127,3.715816198
(CH3NH3)PbI3,DMF; DMSO,1; 1,60.0; 80.0,1.0; 2.0,FALSE,40.7062,13.89652407,2.631638742
(CH3NH3)PbI3,DMF,1,105,38,FALSE,614.226,104.8440581,4.652474085
(CH3NH3)PbI3,DMF,1,105,38,FALSE,1172.76,200.1818835,5.299226371
(CH3NH3)PbI3,DMF; DMSO,1; 4,100,10,TRUE,5522.62,1414.008587,7.254183919
(CH3NH3)PbI3,DMF; DMSO,1; 4,100,10,TRUE,529.476,135.5667438,4.909464093
(CH3NH3)PbI3,DMF; DMSO,1; 4,100,10,TRUE,5522.62,1414.008587,7.254183919
(CH3NH3)PbI3,Unknown,,Unknown,Unknown,FALSE,4771.54,814.4683178,6.70253553
(CH3NH3)PbI3,Unknown,,Unknown,Unknown,FALSE,40.5998,22.52282599,3.114529283
(CH3NH3)PbI3,Unknown,,Unknown,Unknown,FALSE,9.30336,5.161058882,1.641141768
(CH3NH3)PbI3,DMF; DMSO,2; 1,100,10,FALSE,1000,1258.921729,7.138010863
(CH3NH3)PbI3,DMF; DMSO,2; 1,100,10,FALSE,436.829,549.9335198,6.309797398
(CH3NH3)PbI3,DMSO >> IPA,1 >> 1,Unknown >> 90.0,Unknown >> 15.0,FALSE,1546.64,264.0005698,5.575951262
(CH3NH3)PbI3,DMSO >> IPA,1 >> 1,Unknown >> 90.0,Unknown >> 15.0,FALSE,12529,2138.612178,7.667912383
(CH3NH3)PbI3,DMF >> none,1 >> 1,Unknown >> 100.0,Unknown >> 15.0,FALSE,89.9114,49.87854169,3.909590884
Cs0.05((NH2)2CH)0.38(CH3NH3)0.57PbBr0.2I2.8,DMF >> IPA,1 >> 1,70.0 >> 100.0,30.0 >> 30.0,FALSE,2366.05,51080.59946,10.84116005
(CH3NH3)PbI3,none >> none,1 >> 1,Unknown >> 100.0,Unknown >> 30.0,FALSE,68.0682,11.61876299,2.45262129
((NH2)2CH)0.84(CH3NH3)0.16PbBr0.5I1.5,DMF; DMSO,4; 1,100,60,FALSE,2712,462.9193254,6.137552796
(CH3NH3)PbI3,DMSO; GBL,3; 7,100,10,TRUE,14.8927,2.542079144,0.932982307
(CH3NH3)PbI3,DMF >> IPA,1 >> 1,100.0 >> 100.0,10.0 >> 30.0,TRUE,3480.28,1235.315237,7.119081469
(CH3NH3)PbI3,DMF >> IPA,1 >> 1,100.0 >> 100.0,10.0 >> 30.0,TRUE,620.528,220.254604,5.394784168
Cs0.05((NH2)2CH)0.79(CH3NH3)0.16PbBr0.45I2.55,DMF; DMSO,4; 1,150,10,FALSE,231.788,158.2583254,5.064228669
Cs0.05((NH2)2CH)0.79(CH3NH3)0.16PbBr0.45I2.55,DMF; DMSO,4; 1,150,10,FALSE,504.136,344.2098776,5.841251581
Cs0.05((NH2)2CH)0.79(CH3NH3)0.16PbBr0.45I2.55,DMF; DMSO,4; 1,150,10,FALSE,601.769,410.8709432,6.018279158
Cs0.05((NH2)2CH)0.79(CH3NH3)0.16PbBr0.45I2.55,DMF; DMSO,4; 1,150,10,FALSE,1143.67,780.8657004,6.660403177
(CH3NH3)3Sb2I9,DMF,1,150,30,FALSE,69.7752,11.91013588,2.477389792
Cs3Sb2I9,DMF; DMSO,1; 3,150,30,FALSE,1524.89,260.2879978,5.561788702
Cs0.05((NH2)2CH)0.79(CH3NH3)0.16PbBr0.54I2.46,DMF; DMSO,4; 1,100,60,FALSE,2733.13,1568.073541,7.357603101
Cs0.05((NH2)2CH)0.79(CH3NH3)0.16PbBr0.54I2.46,DMF; DMSO,4; 19,100,60,FALSE,100.099,126.0168061,4.83641528
Cs0.05((NH2)2CH)0.79(CH3NH3)0.16PbBr0.54I2.46,DMF; DMSO,4; 20,100,60,FALSE,34.0086,42.8141655,3.756869018
Cs0.05((NH2)2CH)0.79(CH3NH3)0.16PbBr0.54I2.46,DMF; DMSO,4; 22,100,60,FALSE,69.8927,87.98943871,4.477216793
Cs0.05((NH2)2CH)0.79(CH3NH3)0.16PbBr0.54I2.46,DMF; DMSO,4; 23,100,60,FALSE,219.685,276.56622,5.622450286
Cs0.05((NH2)2CH)0.79(CH3NH3)0.16PbBr0.54I2.46,DMF; DMSO,4; 23,100,60,FALSE,43.6829,93.42585852,4.537168165
(CH3NH3)PbI3,DMF >> IPA,1 >> 1,Unknown >> 70.0,Unknown >> 30.0,FALSE,3074.84,1049.707123,6.956266474
(CH3NH3)PbI3,DMF >> IPA,1 >> 1,Unknown >> 70.0,Unknown >> 30.0,FALSE,1000,1999.347039,7.600575925
(CH3NH3)PbI3,DMF >> IPA,1 >> 1,Unknown >> 70.0,Unknown >> 30.0,FALSE,517.995,886.2804912,6.787033482
(CH3NH3)PbI3,DMF; DMSO,4; 1,100,3,FALSE,138.546,55.28712254,4.012540016
(CH3NH3)PbI3,DMF; DMSO,4; 1,100,3,FALSE,168.045,67.05877114,4.205569416
((NH2)2CH)0.83(CH3NH3)0.17PbBr0.51I2.49,DMF; DMSO,4; 1,100,60,FALSE,2451.6,941.559473,6.847537514
((NH2)2CH)0.83(CH3NH3)0.17PbBr0.51I2.49,DMF; DMSO,4; 1,100,60,FALSE,460.557,176.8811414,5.175477989
((NH2)2CH)0.83(CH3NH3)0.17PbBr0.51I2.49,DMF; DMSO,4; 1,100,60,FALSE,258.642,99.3338331,4.598486229
(CH3NH3)PbI3,DMF; DMSO,7; 3,100,10,FALSE,1434.09,489.5781529,6.193544108
(CH3NH3)PbI3,DMF; DMSO,7; 3,100,10,FALSE,254.361,86.83526735,4.464012845
(CH3NH3)PbI3,DMF; DMSO,7; 3,100,10,FALSE,210.81,71.96756857,4.276215581
(CH3NH3)PbI3,DMF,1,90,15,FALSE,397.496,101.7746572,4.622761126
(CH3NH3)PbI3,DMF,1,90,15,FALSE,730.858,187.1284803,5.231795441
(CH3NH3)PbI3,DMF,1,90,15,FALSE,355.808,91.10088458,4.511967514
((NH2)2CH)0.83(CH3NH3)0.17PbBr0.51I2.49,DMF; DMSO,4; 1,100,6,FALSE,355.808,182.2017692,5.205114695
((NH2)2CH)0.83(CH3NH3)0.17PbBr0.51I2.49,DMF; DMSO,4; 1,100,6,FALSE,230.669,118.1207277,4.771707218
((NH2)2CH)0.83(CH3NH3)0.17PbBr0.51I2.49,DMF; DMSO,4; 1,100,6,FALSE,184.361,94.40737804,4.547619227
(CH3NH3)PbI3,DMF,1,100,15,FALSE,438.955,149.8530623,5.009655229
(CH3NH3)PbI3,DMF,1,100,15,FALSE,821.14,280.3256452,5.635951946
(CH3NH3)PbI3,DMF,1,100,15,FALSE,238.678,81.48131176,4.40037369
(CH3NH3)PbI3,DMF >> none,1 >> 1,70.0 >> Unknown,10.0 >> Unknown,TRUE,90,153.9884443,5.036877563
(CH3NH3)PbI3,DMF >> none,1 >> 1,70.0 >> Unknown,10.0 >> Unknown,TRUE,90,153.9884443,5.036877563
(CH3NH3)PbI3,DMF >> none,1 >> 1,70.0 >> Unknown,10.0 >> Unknown,TRUE,263.622,451.0526852,6.111584151
(CH3NH3)PbI3,DMF >> none,1 >> 1,70.0 >> Unknown,10.0 >> Unknown,TRUE,263.622,451.0526852,6.111584151
(CH3NH3)PbI3,DMF >> IPA,1 >> 1,Unknown >> 100,Unknown >> 10.0,FALSE,261.837,82.42706721,4.411913869
(CH3NH3)PbI3,DMF >> IPA,1 >> 1,Unknown >> 100,Unknown >> 10.0,FALSE,27.0395,8.512115109,2.141490456
Cs0.05((NH2)2CH)0.79(CH3NH3)0.16PbBr0.51I2.49,DMF; DMSO,4; 1,100,60,FALSE,0.22699,0.260461093,-1.345301786
(CH3NH3)PbI3,DMF; DMSO,,60; 80,1.0; 2.0,FALSE,13119,2239.321029,7.713927987
(CH3NH3)PbI3,DMF; DMSO,9; 1,60; 100,10.0; 10.0,TRUE,3.20062,10.2678853,2.329021093
(CH3NH3)PbI3,DMF; DMSO,9; 1,60; 100,10.0; 10.0,TRUE,2603.69,1333.294711,7.195408384
(CH3NH3)PbI3,DMSO; GBL,3; 7,100,10,FALSE,53.1411,139.6091966,4.938847066
(CH3NH3)PbI3,DMSO; GBL @ 3; 7 >> DMSO; GBL @ 3; 7,3; 7 >> 3; 7,100 >> 100,0.33 >> 10.0,FALSE,130.638,343.2045295,5.838326565
(CH3NH3)PbI3,DMSO; GBL,7; 3,100,10,TRUE,497.276,84.88151565,4.441256351
(CH3NH3)PbI3,DMSO; GBL,7; 3,100,10,TRUE,1318.11,224.9921062,5.416065318
(CH3NH3)PbI3,DMF >> IPA,1 >> 1,70 >> 150,20.0 >> 15.0,FALSE,310.264,52.95988259,3.969534695
(CH3NH3)PbI3,DMF >> IPA,1 >> 1,Unknown >> 100,Unknown >> 10.0,FALSE,58.9938,20.13965346,3.002690681
(CH3NH3)PbI3,DMF >> IPA,1 >> 1,Unknown >> 100,Unknown >> 10.0,FALSE,838.69,286.3169683,5.657099478
(CH3NH3)PbI3,DMF >> IPA,1 >> 1,Unknown >> 100,Unknown >> 10.0,FALSE,749.737,255.9496654,5.544980806
(CH3NH3)PbI3,DMF >> IPA,1 >> 1,Unknown >> 100,Unknown >> 10.0,FALSE,192.875,65.84481186,4.187300638
(CH3NH3)PbI3,DMF; DMSO,4; 1,110,10,FALSE,3.84851,4.938550565,1.59707188
(CH3NH3)PbI3,DMF; DMSO,4; 1,110,10,FALSE,19.1484,24.57193606,3.201604981
((NH2)2CH)0.95(CH3NH3)0.05PbBr0.15I2.85,DMF; DMSO,4; 1,150; 100,10.0; 10.0,FALSE,13.3624,505.3182133,6.225188356
((NH2)2CH)0.95(CH3NH3)0.05PbBr0.15I2.85,DMF; DMSO,4; 1,150; 100,10.0; 10.0,FALSE,13.3747,505.7833553,6.226108426
(CH3NH3)PbI3,DMF; DMSO,9; 1,100,10,FALSE,899.098,153.4697049,5.033503185
(CH3NH3)PbI3,DMF; DMSO,9; 1,100,10,FALSE,380,64.8633273,4.172282399
(CH3NH3)PbI3,DMF; DMSO,9; 1,100,10,FALSE,247.582,42.26050605,3.743852987
(CH3NH3)PbI3,DMF; DMSO,9; 1,100,10,FALSE,521.752,89.0593967,4.489303526
(CH3NH3)PbI3,DMF; DMSO,9; 1,100,10,FALSE,380,64.8633273,4.172282399
(CH3NH3)PbBr3,DMF,1,Unknown,Unknown,FALSE,3074.84,1049.707123,6.956266474
(CH3NH3)PbI3,DMF; DMSO,9; 1,65; 100,1.0; 10.0,FALSE,329.527,56.2479412,4.02976944
((NH2)2CH)0.1(CH3NH3)0.9PbI3,DMF,1,120,5,FALSE,655.244,111.8455422,4.717118832
(CH3NH3)PbI3,DMF >> IPA,1 >> 1,80.0 >> 100.0,30.0 >> 20.0,FALSE,480,245.7978719,5.504509539
(CH3NH3)PbI3,DMF >> IPA,1 >> 1,80.0 >> 100.0,30.0 >> 20.0,FALSE,209.678,107.3716795,4.676296456
(CH3NH3)PbI3,DMF; DMSO >> IPA,10; 1 >> 1,80.0 >> 110.0,5.0 >> 10.0,FALSE,26.8154,4.577200176,1.521087496
(CH3NH3)PbI3,DMF; DMSO >> IPA,10; 1 >> 1,80.0 >> 110.0,5.0 >> 10.0,FALSE,185.203,31.61284949,3.453563667
(CH3NH3)PbI3,DMF; DMSO >> IPA,10; 1 >> 1,80.0 >> 110.0,5.0 >> 10.0,FALSE,133.444,22.77795223,3.125793061
(CH3NH3)PbI3,DMF; DMSO >> IPA,10; 1 >> 1,80.0 >> 110.0,5.0 >> 10.0,FALSE,119.268,20.35820874,3.013484208
(CH3NH3)PbI3,DMF; DMSO >> IPA,10; 1 >> 1,80.0 >> 110.0,5.0 >> 10.0,FALSE,245.69,41.93755496,3.736181725
(CH3NH3)PbI3,DMF; DMSO >> IPA,10; 1 >> 1,80.0 >> 110.0,5.0 >> 10.0,FALSE,450.448,76.88830541,4.34235379
Cs0.05((NH2)2CH)0.8(CH3NH3)0.15PbBr0.5I2.5,DMF; DMSO,4; 1,100,60,FALSE,1886.01,321.9286419,5.774329912
Cs0.05((NH2)2CH)0.8(CH3NH3)0.15PbBr0.5I2.5,DMF; DMSO,4; 1,100,60,FALSE,676.049,115.3968094,4.748376705
Cs0.05((NH2)2CH)0.8(CH3NH3)0.15PbBr0.5I2.5,DMF; DMSO,4; 1,100,60,FALSE,389.213,66.43592161,4.196237898
(CH3NH3)PbI3,DMF >> none,1 >> 1,Unknown >> 70.0,Unknown >> 30.0,FALSE,2792.38,476.639626,6.166760704
(CH3NH3)PbI3,DMF; DMSO >> IPA,9; 1 >> 1,Unknown >> 85.0,Unknown >> 60.0,FALSE,34.6617,9.46641344,2.247750107
CsPbBrI2,DMSO,1,260,10,FALSE,2088.17,534.6538981,6.281619618
Cs0.06((NH2)2CH)0.79(CH3NH3)0.15PbBr0.51I2.49,DMF; DMSO,4; 1,100,20,FALSE,439.37,563.8158564,6.334727703
Cs0.06((NH2)2CH)0.79(CH3NH3)0.15PbBr0.51I2.49,DMF; DMSO,4; 1,100,20,FALSE,439.37,563.8158564,6.334727703
(CH3NH3)PbI3,DMF; DMSO,4; 1,100,30,FALSE,49.9129,8.519780972,2.142390633
(CH3NH3)PbI3,DMF; DMSO,4; 1,100,30,FALSE,360,61.44946797,4.118215178
(CH3NH3)PbI3,DMF; DMSO,4; 1,100,30,FALSE,157.259,26.84300523,3.290005274
(CH3NH3)PbI3,DMF,1,100,10,FALSE,6.65505,2.555933011,0.938417328
(CH3NH3)PbI3,DMF,1,100,10,FALSE,1290.65,495.685974,6.205942609
(CH3NH3)PbI3,DMF,1,100,10,FALSE,15824.1,6077.390788,8.712330736
(CH3NH3)PbI3,DMF,1,100,10,TRUE,2753.28,11333.58294,9.335525539
((NH2)2CH)0.95(CH3NH3)0.05PbBr0.15I2.85,DMF; DMSO,8; 1,150,15,FALSE,465.396,198.5995597,5.291290535
((NH2)2CH)0.95(CH3NH3)0.05PbBr0.15I2.85,DMF; DMSO,8; 1,150,15,FALSE,2610.21,1113.861221,7.015587835
((NH2)2CH)0.95(CH3NH3)0.05PbBr0.15I2.85,DMF; DMSO,8; 1,150,15,FALSE,14.059,121.4077721,4.799154897
((NH2)2CH)0.95(CH3NH3)0.05PbBr0.15I2.85,DMF; DMSO,8; 1,150,15,FALSE,84.7162,731.5744435,6.595198984
((NH2)2CH)PbI3,DMF; DMSO,5; 1,100,10,FALSE,1058.95,9144.658954,9.120925267
((NH2)2CH)(CH3NH3)PbI3,DMF; DMSO >> IPA,5; 1 >> 1,Unknown >> 100.0,Unknown >> 10.0,FALSE,686.516,1174.617009,7.068697424
((NH2)2CH)(CH3NH3)PbI3,DMF; DMSO >> IPA,5; 1 >> 1,Unknown >> 100.0,Unknown >> 10.0,FALSE,1058.95,9144.658954,9.120925267
(CH3NH3)PbI3,DMF,1,100,45,FALSE,2213.89,850.2647666,6.745547791
CsPbBrI2,DMSO,1,100,5,FALSE,2095.79,181413.5902,12.10853473
CsPbBrI2,DMSO,1,100,5,FALSE,1435.15,124227.9589,11.72987353
CsPbBrI2,DMSO,1,100,5,FALSE,1383.04,119717.2674,11.69288814
CsPbBrI2,DMSO,1,100,5,FALSE,1457.01,126120.1814,11.74499055
(CH3NH3)PbI3,DMF; DMSO,4; 1,100,60,FALSE,297.875,165.2467941,5.107440078
(CH3NH3)PbI3,DMF; DMSO,4; 1,100,60,FALSE,913.806,506.9358353,6.228384438
(CH3NH3)PbI3,DMF; DMSO,4; 1,100,60,FALSE,2906.93,1612.625642,7.385618963
(CH3NH3)PbI3,DMSO; GBL,6; 4,100,10,FALSE,741.437,189.8371216,5.24616645
(CH3NH3)PbI3,DMSO; GBL,6; 4,100,10,FALSE,2349.19,601.4853153,6.399402122
((NH2)2CH)0.85(CH3NH3)0.15PbBr0.15I2.85,DMF; DMSO >> IPA,9; 1 >> 1,Unknown >> 150.0,Unknown >> 10.0,FALSE,2349.19,855.8022024,6.752039278
(CH3NH3)PbI3,DMSO; GBL,3; 7,100,10,FALSE,1000,256.0394499,5.545331534
(CH3NH3)PbI3,DMSO; GBL,3; 7,100,10,FALSE,2117.9,542.2659509,6.295756565
(CH3NH3)PbI3,DMSO; GBL,3; 7,100,10,FALSE,4350.35,1113.861221,7.015587835
(CH3NH3)PbI3,DMSO; GBL,3; 7,100,10,FALSE,930.792,238.3194716,5.473612091
(CH3NH3)PbI3,DMSO; GBL,3; 7,100,10,FALSE,1200,307.2473399,5.727653091
(CH3NH3)PbI3,DMSO; GBL,3; 7,100,10,FALSE,3211.41,822.2476498,6.712041627
(CH3NH3)PbI3,DMSO; GBL,3; 7,100,10,FALSE,2839.26,726.9625685,6.588874989
(CH3NH3)PbI3,DMSO; GBL,3; 7,100,10,FALSE,930.792,238.3194716,5.473612091
(CH3NH3)PbI3,DMF >> IPA,1 >> 1,60.0 >> 105.0,Unknown >> 60.0,FALSE,1000,170.6929666,5.139866426
(CH3NH3)PbI3,DMSO,1,100,60,FALSE,0.312811,0.240275869,-1.425967561
(CH3NH3)PbI3,DMSO,1,100,60,FALSE,1.05895,0.813398926,-0.206533605
Cs0.05((NH2)2CH)0.81(CH3NH3)0.14PbBr0.45I2.55,DMF; DMSO,1; 4,100,60,FALSE,1.21765,0.935299308,-0.066888685
Cs0.05((NH2)2CH)0.81(CH3NH3)0.14PbBr0.45I2.55,DMF; DMSO,1; 4,100,60,FALSE,2.04821,1.573267685,0.453154784
(CH3NH3)PbI3,DMF >> IPA,1 >> 1,70.0 >> 70.0,20.0 >> 30.0,FALSE,4.65168,654.3125503,6.483585143
(CH3NH3)PbI3,DMF >> IPA,1 >> 1,70.0 >> 70.0,20.0 >> 30.0,FALSE,8.89629,1251.366001,7.131991034
Cs0.05((NH2)2CH)0.79(CH3NH3)0.16PbBr0.51I2.49,DMF; DMSO,1; 4,100,60,FALSE,5,4.277456786,1.453358624
Cs0.05((NH2)2CH)0.79(CH3NH3)0.16PbBr0.51I2.49,DMF; DMSO,1; 4,100,60,FALSE,15,12.83237036,2.551970913
(CH3NH3)PbI3,DMF,1,90.0; 120.0,160.0; 17.0,FALSE,1.66805,3.335010828,1.204475926
(CH3NH3)PbI3,DMF,1,90.0; 120.0,160.0; 17.0,FALSE,9,17.99412335,2.890045224
(CH3NH3)PbI3,DMF,1,90.0; 120.0,160.0; 17.0,FALSE,1.66805,4.382203612,1.477551706
(CH3NH3)PbI3,DMF,1,90.0; 120.0,160.0; 17.0,FALSE,9,23.64427476,3.163121004
(CH3NH3)PbI3,DMF,1,100,Unknown,FALSE,38.8211,13.25297745,2.58422224
(CH3NH3)PbI3,DMF,1,100,Unknown,FALSE,90.1399,30.77249388,3.426621235
(C4H9NH3)2CsPb2I7,DMSO,1,100,10,FALSE,321.141,109.63302,4.697138606
(CH3NH3)PbI3,DMF,1,100,10,FALSE,45,122.659459,4.80941189
(CH3NH3)PbI3,DMF,1,100,10,FALSE,290,790.4720693,6.672630323
(CH3NH3)PbI3,DMF,1,100,10,FALSE,360,981.2756722,6.888853432
Cs0.05((NH2)2CH)0.79(CH3NH3)0.16PbBr0.51I2.49,DMF; DMSO,4; 1,100,15,FALSE,193.99,33.11272859,3.499917758
Cs0.05((NH2)2CH)0.79(CH3NH3)0.16PbBr0.51I2.49,DMF; DMSO,4; 1,100,15,FALSE,4698.37,801.9787134,6.687082066
((NH2)2CH)0.85(CH3NH3)0.15PbI3,DMF; DMSO,4; 1,150,30,FALSE,16.0964,7.555741235,2.022307703
((NH2)2CH)0.85(CH3NH3)0.15PbI3,DMF; DMSO,4; 1,150,30,FALSE,70.9043,33.28287961,3.505043139
(CH3NH3)PbI3,DMSO; GBL,3; 7,100,10,FALSE,240,410.6358515,6.017706816
(CH3NH3)PbI3,DMSO; GBL,3; 7,100,10,FALSE,33.2753,56.93346312,4.041883272
((NH2)2CH)0.85(CH3NH3)0.15PbBr0.45I2.55,DMF; DMSO,4; 1,100,20,TRUE,100,72.5445108,4.284200316
((NH2)2CH)0.85(CH3NH3)0.15PbBr0.45I2.55,DMF; DMSO,4; 1,100,20,TRUE,110,79.79896188,4.379510495
((NH2)2CH)0.85(CH3NH3)0.15PbBr0.45I2.55,DMF; DMSO,4; 1,100,20,TRUE,100,272.5765756,5.607919586
((NH2)2CH)0.85(CH3NH3)0.15PbBr0.45I2.55,DMF; DMSO,4; 1,100,20,TRUE,110,299.8342332,5.703229766
((NH2)2CH)0.85(CH3NH3)0.15PbBr0.45I2.55,DMF; DMSO,4; 1,100,20,TRUE,20071.3,8565.074351,9.055448091
((NH2)2CH)0.85(CH3NH3)0.15PbBr0.45I2.55,DMF; DMSO,4; 1,100,20,TRUE,40996.9,17494.7062,9.769653612
Cs0.05((NH2)2CH)0.79(CH3NH3)0.16PbBr0.51I2.49,DMF; DMSO,4; 1,100,45,FALSE,4698.37,1603.957427,7.380229246
Cs0.05((NH2)2CH)0.79(CH3NH3)0.16PbBr0.51I2.49,DMF; DMSO,4; 1,100,45,FALSE,868.341,16418.77667,9.706180878
Cs0.05((NH2)2CH)0.79(CH3NH3)0.16PbBr0.51I2.49,DMF; DMSO,4; 1,100,45,FALSE,1,37.81642619,3.632743563
Cs0.05((NH2)2CH)0.79(CH3NH3)0.16PbBr0.51I2.49,DMF; DMSO,4; 1,100,45,FALSE,120,81.93262396,4.405897251
(CH3NH3)PbI3,DMSO,1,100,20,FALSE,20,17.10982714,2.839652985
(CH3NH3)PbI3,DMSO,1,100,20,FALSE,60,51.32948143,3.938265274
CsPb0.75Sn0.25Br2I,DMSO,1,150,15,TRUE,6.35371,16.30663197,2.791571895
((NH2)2CH)PbBr0.3I2.7,DMF; DMSO,4; 1,150,30,FALSE,25,215.8897718,5.374767962
((NH2)2CH)0.85(CH3NH3)0.15PbBr0.3I2.7,DMF; DMSO,4; 1,100,30,FALSE,75,647.6693154,6.47338025
Cs0.1((NH2)2CH)0.9PbBr0.3I2.7,DMF; DMSO,4; 1,100,30,FALSE,260,2245.253627,7.716573768
((NH2)2CH)PbBr0.3I2.7,DMF; DMSO,4; 1,100,30,FALSE,40,345.4236349,5.844771591
((NH2)2CH)PbBr0.3I2.7,DMF; DMSO,4; 1,150,30,FALSE,300,115.2177524,4.746823837
((NH2)2CH)0.85(CH3NH3)0.15PbBr0.3I2.7,DMF; DMSO,4; 1,100,30,FALSE,900,345.6532573,5.845436126
Cs0.1((NH2)2CH)0.9PbBr0.3I2.7,DMF; DMSO,4; 1,100,30,FALSE,2513.64,965.3865042,6.872528544
Cs0.1((NH2)2CH)0.9PbBr0.3I2.7,DMF; DMSO,4; 1,100,30,FALSE,6264.5,1336.632611,7.197908754
Cs0.1((NH2)2CH)0.9PbBr0.3I2.7,DMF; DMSO,4; 1,100,30,FALSE,1170.86,649.5370923,6.476259943
Cs0.1((NH2)2CH)0.9PbBr0.3I2.7,DMF; DMSO,4; 1,100,30,FALSE,1904.75,218.0439896,5.384696829
Cs0.1((NH2)2CH)0.9PbBr0.3I2.7,DMF; DMSO,4; 1,100,30,FALSE,615.172,1229.942316,7.11472255
((NH2)2CH)PbBr0.3I2.7,DMF; DMSO,4; 1,100,30,FALSE,450,172.8266287,5.152288946
(CH3NH3)PbI3,DMF; DMSO,4; 1,100,10,FALSE,150,51.20788998,3.935893621
(CH3NH3)PbI3,DMF; DMSO,4; 1,100,10,FALSE,709.814,242.3205148,5.490261291
(CH3NH3)PbI3,DMF; DMSO,4; 1,Unknown,Unknown,FALSE,480.698,82.05176765,4.407350361
(CH3NH3)PbI3,DMF; DMSO,4; 1,Unknown,Unknown,FALSE,200,34.13859332,3.530428513
(CH3NH3)PbI3,DMF; DMSO,4; 1,Unknown,Unknown,FALSE,922.453,157.4562391,5.059147573
(CH3NH3)PbI3,DMF >> IPA,1 >> 1,90.0 >> 90.0,4.0 >> 45.0,FALSE,420,71.69104597,4.272365858
(CH3NH3)PbI3,DMF >> Chlorobenzene; IPA,1 >> 1; 2,Unknown >> Unknown >> 70.0,Unknown >> Unknown >> 30.0,FALSE,2175.17,464.1077752,6.140116799
((NH2)2CH)0.83(CH3NH3)0.17PbBr0.5I2.5,DMF; DMSO,4; 1,100,65,FALSE,528,3459.754239,8.148952836
((NH2)2CH)0.83(CH3NH3)0.17PbBr0.5I2.5,DMF; DMSO,4; 1,100,65,FALSE,96,2958.123278,7.992310319
((NH2)2CH)0.83(CH3NH3)0.17PbBr0.5I2.5,DMF; DMSO,4; 1,100,65,FALSE,216,4084.174028,8.314874791
((NH2)2CH)0.83(CH3NH3)0.17PbBr0.5I2.5,DMF; DMSO,4; 1,100,65,FALSE,408,4608.190808,8.43559061
((NH2)2CH)0.83(CH3NH3)0.17PbBr0.5I2.5,DMF; DMSO,4; 1,100,65,FALSE,2811.07,599.787347,6.396575171
CsPb0.97Tb0.03Br3,DMF >> Methanol,1 >> 1,80.0 >> 250.0,30.0 >> 5.0,FALSE,10603.4,7239.703208,8.887335491
(CH3NH3)PbI3,DMF,1,100,90,FALSE,1025.48,262.5633351,5.570492329
((NH2)2CH)0.85(CH3NH3)0.15PbBr0.45I2.55,DMF; DMSO,17; 3,105,60,FALSE,325,221.9008566,5.40223069
((NH2)2CH)0.85(CH3NH3)0.15PbBr0.45I2.55,DMF; DMSO,17; 3,105,60,FALSE,961.122,656.2270617,6.48650686
((NH2)2CH)0.85(CH3NH3)0.15PbBr0.45I2.55,DMF; DMSO,17; 3,105,60,FALSE,1,0.170692967,-1.767888853
((NH2)2CH)0.85(CH3NH3)0.15PbBr0.45I2.55,DMF; DMSO,17; 3,105,60,FALSE,4,0.682771866,-0.381594492
(CH3NH3)PbI3,DMF >> IPA,1 >> 1,70.0 >> 70.0,30.0 >> 30.0,FALSE,600,245.7978719,5.504509539
(CH3NH3)PbI3,DMF >> IPA,1 >> 1,100.0 >> 150.0,10.0 >> 20.0,FALSE,5118.29,873.656104,6.772686824
(CH3NH3)PbBr0.15I2.85,DMF >> IPA,1 >> 1,100.0 >> 150.0,10.0 >> 20.0,FALSE,1643.23,280.4878035,5.636530243
(CH3NH3)PbI3,DMF >> IPA,1 >> 1,100.0 >> 150.0,10.0 >> 20.0,FALSE,50,8.534648329,2.144134152
(CH3NH3)PbBr0.15I2.85,DMF >> IPA,1 >> 1,100.0 >> 150.0,10.0 >> 20.0,FALSE,803.676,137.1818406,4.92130735
Cs0.125((NH2)2CH)0.875PbBr0.375I2.625,DMF; DMSO,57; 75,140,40,TRUE,480,210.7220654,5.35054004
Cs0.125((NH2)2CH)0.875PbBr0.375I2.625,DMF; DMSO,57; 75,140,40,TRUE,270,118.5311618,4.775175895
Cs0.125((NH2)2CH)0.875PbBr0.375I2.625,DMF; DMSO,57; 75,140,40,TRUE,2798.34,1228.483301,7.113535599
Cs0.125((NH2)2CH)0.875PbBr0.375I2.625,DMF; DMSO,57; 75,140,40,TRUE,1996.12,876.3052691,6.775714511
(CH3NH3)PbI3,Cyclohexyl-2-pyrrolidone; DMF,1; 20,100,5,FALSE,20,6.827718664,1.920990601
(CH3NH3)PbI3,DMF,1,Unknown,Unknown,FALSE,750,192.0295874,5.257649461
(CH3NH3)PbI3,DMF,1,Unknown,Unknown,FALSE,800,204.8315599,5.322187982
((NH3(CH2)4NH3))PbI4,DMF,1,90,10,FALSE,70.3532,12.00879642,2.485639416
((NH3(CH2)6NH3))PbI4,DMF,1,90,10,FALSE,38.42,6.558023776,1.880689304
(CH3NH3)PbI3,DMF,1,90,10,FALSE,4.95011,0.844948961,-0.168479055
((NH2)2CH)0.3(CH3NH3)0.7PbBr0.15I2.85,DMF; DMSO,14; 1,100,5,FALSE,1703.55,508.8720057,6.232196523
((NH2)2CH)0.3(CH3NH3)0.7PbBr0.15I2.85,DMF; DMSO,14; 1,100,5,FALSE,1926.84,575.5715625,6.355363569
((NH2)2CH)0.3(CH3NH3)0.7PbBr0.15I2.85,DMF; DMSO,14; 1,100,5,FALSE,540,161.3048534,5.083296074
(CH3NH3)PbI3,DMF,1,100,60,FALSE,21.179,800.9140902,6.685753688
(CH3NH3)PbI3,DMF; DMSO,6; 1,60; 100,1.0; 2.0,FALSE,0.5,0.427745679,-0.849226469
(CH3NH3)PbI3,DMF; DMSO,6; 1,60; 100,1.0; 2.0,FALSE,28.3926,24.28962391,3.19004926
(CH3NH3)PbI3,DMF,1,100,60,FALSE,20,8.534648329,2.144134152
(CH3NH3)PbI3,DMF >> IPA,1 >> 1,70.0 >> 100.0,Unknown >> 60.0,FALSE,30,12.80197249,2.54959926
(CH3NH3)PbI3,DMF >> IPA,1 >> 1,70.0 >> 100.0,Unknown >> 60.0,FALSE,40,17.06929666,2.837281333
(CH3NH3)PbI3,DMF >> IPA,1 >> 1,80.0 >> 80.0,30.0 >> 30.0,FALSE,100,64.8633273,4.172282399
(CH3NH3)PbI3,DMF >> IPA,1 >> 1,80.0 >> 80.0,30.0 >> 30.0,FALSE,2753.64,470.0269805,6.152790098
(CH3NH3)PbI3,DMF >> IPA,1 >> 1,80.0 >> 80.0,30.0 >> 30.0,FALSE,4044.13,690.304547,6.537132873
((NH2)2CH)0.28(CH3NH3)0.72PbI3,DMF,1,60,30,FALSE,500,1283.237036,7.157141099
((NH2)2CH)0.28(CH3NH3)0.72PbI3,DMF >> IPA,1 >> 1,Unknown >> 100.0,Unknown >> 10.0,FALSE,120,30.72473399,3.425067998
((NH2)2CH)0.28(CH3NH3)0.72PbI3,DMF >> IPA,1 >> 1,Unknown >> 100.0,Unknown >> 10.0,FALSE,165,42.24650923,3.743521729
(CH3NH3)PbI3,DMF; DMSO,26; 4,65; 100,1.0; 30.0,FALSE,6.56128,3.919875217,1.366059821
(CH3NH3)PbI3,DMF; DMSO,26; 4,65; 100,1.0; 30.0,FALSE,58.7373,35.09115395,3.557949075
(CH3NH3)PbI3,DMF; DMSO,26; 4,65; 100,1.0; 30.0,FALSE,475,162.1583183,5.088573131
(CH3NH3)PbI3,DMF,1,100,5,FALSE,4132.83,1058.16752,6.964293936
(CH3NH3)PbI3,DMF,1,100,5,FALSE,5002.9,1280.939764,7.155349278
(CH3NH3)PbI3,DMF,1,100,5,FALSE,2310.54,591.5893905,6.382812797
(CH3NH3)PbI3,DMF,1,100,5,FALSE,1327.8,339.9691816,5.828854971
(CH3NH3)PbI3,DMF,1,100,5,FALSE,1400.57,358.6011723,5.88221083
(CH3NH3)PbI3,DMF,1,100,5,FALSE,1142.84,292.6121249,5.678847926
(CH3NH3)PbI3,DMF,1,100,5,FALSE,830.393,212.6133669,5.359475337
(CH3NH3)PbI3,DMF,1,100,5,FALSE,811.759,207.8423278,5.336779753
(CH3NH3)PbI3,DMF,1,100,5,FALSE,1934.06,495.1956584,6.204952954
(CH3NH3)PbI3,DMF,1,100,5,FALSE,1934.06,495.1956584,6.204952954
(CH3NH3)PbI3,DMF,1,100,5,FALSE,296.849,76.00505466,4.330799847
(CH3NH3)PbI3,Unknown,,Unknown,Unknown,TRUE,345.753,753.0302969,6.624105462
(CH3NH3)PbI3,DMF; DMSO,8; 1,90,9,FALSE,50.3011,86.06431262,4.455094838
(CH3NH3)PbI3,DMF; DMSO,8; 1,90,9,FALSE,180,307.9768886,5.730024743
Cs0.15((NH2)2CH)0.75(CH3NH3)0.1PbBr0.1I2.9,DMSO,1,110,10,FALSE,1482.53,253.0574438,5.533616513
Cs0.15((NH2)2CH)0.75(CH3NH3)0.1PbBr0.1I2.9,DMSO,1,110,10,FALSE,6.14263,2.097007475,0.740511316
Cs0.15((NH2)2CH)0.75(CH3NH3)0.1PbBr0.1I2.9,DMSO,1,110,10,FALSE,1.75424,0.29943643,-1.205853139
(CH3NH3)PbI3,DMF; DMSO >> IPA,9; 1 >> 1,Unknown >> 100,Unknown >> 30.0,FALSE,543.596,139.1820208,4.935782579
(CH3NH3)PbI3,DMF; DMSO >> IPA,9; 1 >> 1,Unknown >> 100,Unknown >> 30.0,FALSE,420.351,107.6264388,4.678666331
(CH3NH3)PbI3,DMF >> IPA,1 >> 1,Unknown >> 90,Unknown >> 40.0,FALSE,4919.63,1679.492478,7.426246931
(CH3NH3)PbI3,DMF >> IPA,1 >> 1,Unknown >> 90,Unknown >> 40.0,FALSE,1235.73,421.8608392,6.044675495
(CH3NH3)PbI3,DMF >> IPA,1 >> 1,Unknown >> 100,Unknown >> 30.0,FALSE,26.3012,6.734144779,1.90719082
(CH3NH3)PbI3,DMF >> IPA,1 >> 1,Unknown >> 100,Unknown >> 120.0,FALSE,44.873,11.48925823,2.441412532
(CH3NH3)PbI3,DMF; DMSO,10; 1,100,3,FALSE,386.881,66.03786561,4.190228299
(CH3NH3)PbI3,DMF; DMSO,10; 1,100,3,FALSE,1440,245.7978719,5.504509539
Cs0.05((NH2)2CH)0.8(CH3NH3)0.15PbBr0.42I2.58,DMF; DMSO,4; 1,105,40,FALSE,100,85.54913572,4.449090898
Cs0.05((NH2)2CH)0.8(CH3NH3)0.15PbBr0.42I2.58,DMF; DMSO,4; 1,105,40,FALSE,87.0069,74.43365097,4.309908138
Cs0.05((NH2)2CH)0.8(CH3NH3)0.15PbBr0.42I2.58,DMF; DMSO,4; 1,105,40,FALSE,443.852,379.7115499,5.939411885
(CH3NH3)PbI3,DMF; DMSO >> IPA,4; 1 >> 1,Unknown >> 100,Unknown >> 15.0,FALSE,847.162,724.7397692,6.585812651
Cs0.05((NH2)2CH)0.81(CH3NH3)0.14PbBr0.45I2.55,Unknown,,100,15,FALSE,2747.73,938.0363702,6.843788722
((NH2)2CH)0.85(CH3NH3)0.15PbBr0.45I2.55,DMF; DMSO,4; 1,100,60,FALSE,8400,1792.276149,7.491241683
Cs0.05((NH2)2CH)0.81(CH3NH3)0.14PbBr0.51I2.49,DMF; DMSO,4; 1,100,30,FALSE,1000,1710.982714,7.444823171
Cs0.05((NH2)2CH)0.81(CH3NH3)0.14PbBr0.51I2.49,DMF; DMSO,4; 1,100,30,FALSE,7.64579,5.220330308,1.652560677
(CH3NH3)PbI3,Terpineol,1,Unknown,Unknown,FALSE,75.5759,32.25068643,3.473539328
((NH2)2CH)0.95(CH3NH3)0.05PbBr0.15I2.85,DMF; NMP,4; 1,150,15,FALSE,1373.03,410.1414869,6.01650219
((NH2)2CH)0.95(CH3NH3)0.05PbBr0.15I2.85,DMF; NMP,4; 1,150,15,FALSE,1373.03,410.1414869,6.01650219
CsPbBr3,DMF >> Methanol,1 >> 1,Unknown >> 250,Unknown >> 5.0,FALSE,7325.98,5001.973037,8.517587721
(CH3NH3)PbI3,DMF >> IPA,1 >> 1,Unknown >> 70,Unknown >> 40.0,FALSE,25.9356,10.39131431,2.340970295
(CH3NH3)PbI3,DMF >> IPA,1 >> 1,Unknown >> 70,Unknown >> 40.0,FALSE,87.7298,35.14967559,3.559615389
(CH3NH3)PbI3,DMF; DMSO,4; 1,80,10,FALSE,67.4785,7.724520987,2.044399813
(CH3NH3)PbI3,DMF; DMSO,4; 1,80,10,FALSE,1153.68,132.0661451,4.883302896
(CH3NH3)PbI3,DMSO; GBL,3; 7,100,10,FALSE,53.3777,61.2485751,4.114940586
