Repository: Fukapy/Perovskite_PI_Stability

# Standardised Process Descriptors for Interpretable Regression of Perovskite Solar-Cell Stability

**Ryo Fukasawa, Toru Asahi, Takuya Taniguchi**

This repository contains the analysis code accompanying the paper:

> *Standardised process descriptors for interpretable regression of perovskite solar-cell stability*

---

## Overview

Fabrication processes strongly influence perovskite solar-cell stability, yet their heterogeneous nature has hindered unified data-driven analysis. This work proposes a standardised descriptor framework that converts diverse process information recorded in [The Perovskite Database](https://www.perovskitedatabase.com/) into a unified numerical feature matrix for

File: data/20250624_5800/raw/Perovskite_5800data_addln_extract.csv (part 6 of 13)
CsPbBr0.45I2.55,DMF; DMSO >> DMSO; Methanol,9; 1 >> nan,Unknown >> 280,Unknown >> 30.0,FALSE,8.70069,14.88673019,2.700470225
CsSnI3,IPA >> Ethanol,1 >> 1,100; 500 >> 110,Unknown; 20.0 >> 20.0,FALSE,1124.43,383.8645848,5.950289847
CsSnBr0.6I2.4,IPA >> Ethanol,1 >> 1,100; 500 >> 110,Unknown; 20.0 >> 20.0,FALSE,2676.17,4578.880611,8.429209839
(CH3NH3)PbI3,DMSO; GBL,,100,15,FALSE,0.4,0.684393086,-0.37922284
Cs0.1((NH2)2CH)0.75(CH3NH3)0.15PbBr0.51I2.49,DMF; DMSO,4; 1,100,60,FALSE,2459.88,419.8842147,6.039978994
Cs0.1((NH2)2CH)0.75(CH3NH3)0.15PbBr0.51I2.49,DMF; DMSO,4; 1,100,60,FALSE,8836.18,1508.273778,7.318721082
((NH2)2CH)SnI3,DMF; DMSO,9; 1,70,5,FALSE,6.93234,1.18330168,0.168308565
((NH2)2CH)SnI3,DMF; DMSO,9; 1,70,5,FALSE,500,85.34648329,4.446719245
(CH3NH3)PbI3,DMF >> IPA,1 >> 1,Unknown >> 70.0,Unknown >> 15.0,FALSE,8.28793,7.090252484,1.958720951
(CH3NH3)PbI3,DMF >> IPA,1 >> 1,Unknown >> 70.0,Unknown >> 15.0,FALSE,3.89647,3.333396409,1.203991727
(CH3NH3)PbI3,DMF >> IPA,1 >> 1,Unknown >> 70.0,Unknown >> 15.0,FALSE,21.9685,18.79386188,2.933530321
(CH3NH3)PbI3,DMF >> IPA,1 >> 1,Unknown >> 70.0,Unknown >> 15.0,FALSE,3.40086,2.909406337,1.067949053
(CH3NH3)PbI3,DMF >> IPA,1 >> 1,Unknown >> 70.0,Unknown >> 15.0,FALSE,373.251,319.3130046,5.766171827
(CH3NH3)PbI3,DMF >> IPA,1 >> 1,Unknown >> 70.0,Unknown >> 15.0,FALSE,373.251,319.3130046,5.766171827
(CH3NH3)PbI3,DMF >> IPA,1 >> 1,Unknown >> 70.0,Unknown >> 15.0,FALSE,373.251,319.3130046,5.766171827
(CH3NH3)PbI3,DMF >> IPA,1 >> 1,Unknown >> 70.0,Unknown >> 15.0,FALSE,373.251,319.3130046,5.766171827
(CH3NH3)PbI3,DMF >> IPA,1 >> 1,Unknown >> 70.0,Unknown >> 15.0,FALSE,2209.05,4416.657575,8.393138484
(CH3NH3)PbI3,DMF >> IPA,1 >> 1,Unknown >> 70.0,Unknown >> 15.0,FALSE,255.967,511.7668634,6.237869176
(CH3NH3)PbI3,DMF >> IPA,1 >> 1,Unknown >> 70.0,Unknown >> 15.0,FALSE,255.967,511.7668634,6.237869176
(CH3NH3)PbI3,DMF >> IPA,1 >> 1,Unknown >> 70.0,Unknown >> 15.0,FALSE,423.581,846.8854179,6.741565406
(CH3NH3)PbI3,DMF; DMSO,4; 1,100,30,FALSE,739.559,632.6863327,6.449974774
(CH3NH3)PbI3,DMF; DMSO,4; 1,100,30,FALSE,739.559,632.6863327,6.449974774
(CH3NH3)PbI3,DMF,1,95,40,FALSE,387.83,66.19985323,4.192678246
(CH3NH3)PbI3,DMF,1,95,40,FALSE,258.998,44.20913696,3.788931486
(CH3NH3)PbI3,DMF,1,95,40,FALSE,387.83,66.19985323,4.192678246
(CH3NH3)PbI3,DMSO,1,100,30,FALSE,77.566,13.23997065,2.583240333
(CH3NH3)PbI3,DMSO,1,100,30,FALSE,9.75715,6.661907516,1.896405857
(CH3NH3)PbI3,DMSO,1,100,30,FALSE,1104.52,188.5337955,5.239277277
(CH3NH3)PbI3,DMSO,1,100,30,FALSE,6.21594,4.244068955,1.445522468
(CH3NH3)PbI3,DMSO,1,100,30,FALSE,267.617,45.68033964,3.821668001
(CH3NH3)PbI3,DMF >> IPA,1 >> 1,Unknown >> 80.0,Unknown >> 15.0,FALSE,3.86314,6.609765764,1.888548217
(CH3NH3)PbI3,DMF >> IPA,1 >> 1,Unknown >> 80.0,Unknown >> 15.0,FALSE,9.83143,16.82140679,2.822652289
(CH3NH3)PbI3,DMF >> IPA,1 >> 1,Unknown >> 80.0,Unknown >> 15.0,FALSE,10.4839,17.93777168,2.886908639
(CH3NH3)PbI3,DMSO; GBL,3; 7,100,10,FALSE,43.2578,92.51668508,4.527389008
(CH3NH3)PbI3,DMSO; GBL,3; 7,100,10,FALSE,1705.47,3647.537113,8.201807455
(CH3NH3)PbI3,DMF,1,100,Unknown,FALSE,41.887,14.29963258,2.660233843
(CH3NH3)PbI3,DMF,1,100,Unknown,FALSE,23.8473,8.141132764,2.096929331
(CH3NH3)PbI3,DMF >> IPA,1 >> 1,70.0 >> 100.0,10.0 >> 120.0,FALSE,558.475,280.5643341,5.636803054
(CH3NH3)PbI3,DMF >> IPA,1 >> 1,70.0 >> 100.0,10.0 >> 120.0,FALSE,22.4047,61.06996404,4.112020158
(CH3NH3)PbI3,DMF >> IPA,1 >> 1,70.0 >> 100.0,10.0 >> 120.0,FALSE,626.45,1707.555958,7.442818363
(CH3NH3)PbI3,DMF >> IPA,1 >> 1,70.0 >> 100.0,10.0 >> 120.0,FALSE,210.209,71.76239563,4.273360601
(C4H9NH3)2(CH3NH3)3Pb4I13,GBL,1,100,10,FALSE,2676.17,571.0042455,6.347396645
CsPbBrI2,DMF; DMSO,,120,30,FALSE,1058.95,1132.403216,7.032097393
CsPbBr3,DMF >> IPA,1 >> 1,Unknown >> 75.0,Unknown >> 30.0,FALSE,136.6,93.26663694,4.535462455
CsPbBr2.9I0.1,DMF >> IPA,1 >> 1,Unknown >> 75.0,Unknown >> 30.0,FALSE,114.118,77.91655984,4.355638509
CsPbBr2.8I0.2,DMF >> IPA,1 >> 1,Unknown >> 75.0,Unknown >> 30.0,FALSE,159.035,108.5846238,4.687529812
CsPbBr2.7I0.3,DMF >> IPA,1 >> 1,Unknown >> 75.0,Unknown >> 30.0,FALSE,109.457,74.73416018,4.313937286
(CH3NH3)PbI3,DMF,1,100,Unknown,FALSE,265,45.23363615,3.811840973
(CH3NH3)PbI3,DMF,1,100,Unknown,FALSE,297.973,50.86189533,3.929114025
(CH3NH3)PbI3,DMF,1,100,Unknown,FALSE,488.548,83.39170744,4.423548873
(CH3NH3)PbI3,DMF,1,100,Unknown,FALSE,527.74,90.08150619,4.500714885
Cs0.05((NH2)2CH)0.95PbI3,DMSO; GBL,3; 7,100,30,FALSE,30.716,22.28277194,3.103813821
Cs0.05((NH2)2CH)0.95PbI3,DMSO; GBL,3; 7,100,30,FALSE,74.4634,54.01910926,3.989337859
Cs0.05((NH2)2CH)0.95PbI3,DMSO; GBL,3; 7,100,30,FALSE,148.216,107.5225721,4.677700799
Cs0.05((NH2)2CH)0.95PbI3,DMSO; GBL,3; 7,100,30,FALSE,73.7963,2790.712332,7.934052158
Cs0.05((NH2)2CH)0.95PbI3,DMSO; GBL,3; 7,100,30,FALSE,274.606,10384.61753,9.248080907
Cs0.05((NH2)2CH)0.95PbI3,DMSO; GBL,3; 7,100,30,FALSE,639.917,24199.374,10.09408204
Cs0.05((NH2)2CH)0.95PbI3,DMSO; GBL,3; 7,100,30,FALSE,0.331301,0.113101501,-2.179469624
Cs0.05((NH2)2CH)0.95PbI3,DMSO; GBL,3; 7,100,30,FALSE,1058.95,40045.70451,10.59777669
Cs0.05((NH2)2CH)0.95PbI3,DMSO; GBL,3; 7,100,30,FALSE,20.4903,774.8699175,6.652695167
Cs0.05((NH2)2CH)0.95PbI3,DMSO; GBL,3; 7,100,30,FALSE,59.1091,2235.294917,7.712128452
(CH3NH3)PbI3,DMF; DMSO,4; 1,100,10,FALSE,193.157,98.91162404,4.594226765
(CH3NH3)PbI3,DMF; DMSO,4; 1,100,10,FALSE,600,307.2473399,5.727653091
(CH3NH3)PbI3,DMF; DMSO,4; 1,100,10,FALSE,600,307.2473399,5.727653091
(CH3NH3)PbI3,DMF; DMSO,4; 1,100,10,FALSE,1605.7,822.2450894,6.712038513
(CH3NH3)PbI3,DMF >> IPA,1 >> 1,Unknown >> 100.0,Unknown >> 60.0,FALSE,1263.19,215.6176485,5.373506693
(CH3NH3)PbI3,DMF >> IPA,1 >> 1,Unknown >> 100.0,Unknown >> 60.0,FALSE,71.4907,12.20295967,2.501678518
(CH3NH3)PbI3,DMSO,1,100,60,FALSE,3954.33,2024.928956,7.613289895
((NH2)2CH)0.15(CH3NH3)0.85PbI3,DMSO,1,100,60,FALSE,3954.33,2024.928956,7.613289895
((NH2)2CH)0.3(CH3NH3)0.7PbI3,DMSO,1,100,60,FALSE,2233.9,1143.933054,7.042227651
((NH2)2CH)0.4(CH3NH3)0.6PbI4,DMSO,1,100,60,FALSE,3954.33,2024.928956,7.613289895
((NH2)2CH)PbI3,DMSO,1,150,60,FALSE,2880,1474.787231,7.296269008
(CH3NH3)PbI3,DMF,1,Unknown,Unknown,FALSE,1000,170.6929666,5.139866426
(CH3NH3)PbI3,DMF,1,Unknown,Unknown,FALSE,1000,170.6929666,5.139866426
(CH3NH3)PbI3,DMF; DMSO,4; 1,60,120,FALSE,65.2552,22.27720735,3.103564064
Cs0.05((NH2)2CH)0.79(CH3NH3)0.16PbBr0.51I2.49,DMF; DMSO,4; 1,100; 120,10.0; 40.0,FALSE,562.213,480.9683624,6.175801493
Cs0.05((NH2)2CH)0.79(CH3NH3)0.16PbBr0.51I2.49,DMF; DMSO,4; 1,100; 120,10.0; 40.0,FALSE,2175.17,1860.839136,7.528782813
((NH2)2CH)0.85(CH3NH3)0.15PbBr0.45I2.55,DMF; DMSO,4; 1,100,15,FALSE,128.771,71.435988,4.268801776
((NH2)2CH)0.85(CH3NH3)0.15PbBr0.45I2.55,DMF; DMSO,4; 1,100,15,FALSE,463.576,118.693744,4.776546596
((NH2)2CH)0.85(CH3NH3)0.15PbBr0.45I2.55,DMF; DMSO,4; 1,100,15,FALSE,310.264,172.1196184,5.148189691
((NH2)2CH)0.85(CH3NH3)0.15PbBr0.45I2.55,DMF; DMSO,4; 1,100,15,FALSE,1440,368.6968078,5.909974647
((NH2)2CH)0.95(CH3NH3)0.05PbBr0.15I2.85,DMF; DMSO >> IPA,4; 1 >> 1,Unknown >> 100.0; 150,Unknown >> 30.0; 30.0,FALSE,29961.3,10228.36636,9.232920155
CsPbBr3,DMF >> Methanol,1 >> 1,80.0 >> 250.0,3.0 >> 5.0,FALSE,12278.2,4919.363168,8.500934364
(CH3NH3)PbI3,DMSO; GBL >> DMF; IPA,1; 9 >> 1; 1,100 >> 100,5.0 >> 5.0,FALSE,995.573,339.8746177,5.828576778
(CH3NH3)PbI3,DMF,1,100,10,FALSE,50.6,13.03284327,2.567472577
Cs0.04(CH3NH3)0.96PbI3,DMF; H2O,,100,10,FALSE,212.8,54.81006022,4.003873758
CsPbI3,DMF,1,350,8,FALSE,250.6,501.0363679,6.216678689
CsPbI3,DMF,1,350,8,FALSE,1070.23,2139.761181,7.668449504
CsPbI3,DMF,1,350,8,FALSE,486.5,832.3930906,6.724304794
CsPbI3,DMF,1,350,8,FALSE,1961.28,3355.716178,8.118420493
CsPbI3,DMF,1,350,8,FALSE,6353.71,63667.17387,11.06142438
(CH3NH3)PbI3,DMF; DMSO,,100,30,FALSE,142.8,48.74991126,3.886703377
(CH3NH3)PbI3,DMF; DMSO,,100,30,FALSE,336.24,114.7876062,4.743083518
Cs0.06((NH2)2CH)0.78(CH3NH3)0.16PbBr0.51I2.49,DMF,1,Unknown,Unknown,FALSE,1177.22,401.8863483,5.996169333
((NH2)2CH)0.97(CH3NH3)0.03PbBr0.09I2.91,DMF; DMSO >> IPA,9.5; 0.5 >> 1,70 >> 150,1.0 >> 16.0,FALSE,1515.73,517.4489005,6.248910777
((NH2)2CH)0.97(CH3NH3)0.03PbBr0.09I2.91,DMF; DMSO >> IPA,9.5; 0.5 >> 1,70 >> 150,1.0 >> 16.0,FALSE,612,208.9281911,5.34199061
CsPbBr3,DMF >> Methanol,1 >> 1,90.0 >> 250.0,60.0 >> 5.0,FALSE,13227.3,9031.228308,9.108443662
CsPbBr3,DMF >> Methanol,1 >> 1,90.0 >> 250.0,60.0 >> 5.0,FALSE,8461.15,55442.23405,10.92309693
(CH3NH3)PbI3,DMF; DMSO,4; 1,100,30,FALSE,381.6,130.2728721,4.869631267
(CH3NH3)PbI3,DMF; DMSO,4; 1,100,30,FALSE,602.4,205.6508861,5.326180004
(CH3NH3)PbI3,DMF; DMSO,4; 1,100,30,FALSE,1664.72,568.3119907,6.342670547
(CH3NH3)PbI3,DMF; DMSO,4; 1,100,30,FALSE,36,61.59537772,4.120586831
(CH3NH3)PbI3,DMF; DMSO,4; 1,100,30,FALSE,61.44,105.122778,4.655128981
(CH3NH3)PbI3,DMF; DMSO,4; 1,100,30,FALSE,132.484,226.6778339,5.423529776
Cs0.05((NH2)2CH)0.79(CH3NH3)0.16PbBr0.51I2.49,DMF; DMSO,4; 1,100,50,FALSE,587.729,175.5621115,5.167992892
Cs0.05((NH2)2CH)0.79(CH3NH3)0.16PbBr0.51I2.49,DMF; DMSO,4; 1,100,50,FALSE,906.508,270.7854446,5.60132679
Cs0.05((NH2)2CH)0.79(CH3NH3)0.16PbBr0.51I2.49,DMF; DMSO,4; 1,100,60,FALSE,534.8,182.5731971,5.207151172
Cs0.05((NH2)2CH)0.79(CH3NH3)0.16PbBr0.51I2.49,DMF; DMSO,4; 1,100,60,FALSE,14.1,29.47372431,3.383499165
(CH3NH3)PbI3,Unknown,,100,40,FALSE,1470.75,502.0933612,6.218786081
Cs0.09((NH2)2CH)0.77(CH3NH3)0.14PbBr0.42I2.58,DMF; DMSO,4; 1,100,60,FALSE,400,170.6929666,5.139866426
((NH2)2CH)PbI3,DMF; DMSO,4; 1,160,20,FALSE,200,59.74253831,4.090044301
((NH2)2CH)PbI3,DMF; DMSO,4; 1,160,20,FALSE,400,119.4850766,4.783191482
CsPbBrI2,DMF; DMSO,7; 3,80,10,FALSE,72,21.50731379,3.068393054
CsPbBrI2,DMF; DMSO,7; 3,80,10,FALSE,72,21.50731379,3.068393054
CsPbBrI2,DMF; DMSO,7; 3,80,10,FALSE,84,25.09186609,3.222543733
(CH3NH3)PbI3,DMF; DMSO,8.8; 1,100,10,FALSE,210,80.65242671,4.390148894
(CH3NH3)PbI3,DMF; DMSO,8.8; 1,100,10,FALSE,741.267,284.6903923,5.651402247
(CH3NH3)PbI3,DMF; DMSO,8.8; 1,100,10,FALSE,3,25.90677262,3.254504426
(CH3NH3)PbI3,DMF; DMSO,8.8; 1,100,10,FALSE,13,112.2626813,4.720841494
(CH3NH3)PbI3,DMF,1,Unknown,Unknown,FALSE,120,51.20788998,3.935893621
(CH3NH3)PbI3,DMF,1,Unknown,Unknown,FALSE,823.819,351.5502726,5.862352724
(CH3NH3)PbI3,DMF; NMP,4; 1,100,10,FALSE,2439.8,12780.27314,9.4556581
(CH3NH3)PbI3,DMF; NMP,4; 1,100,10,FALSE,2439.8,12780.27314,9.4556581
(CH3NH3)PbI3,DMF; NMP,4; 1,100,10,FALSE,2439.8,12780.27314,9.4556581
(CH3NH3)PbI3,DMF; NMP,4; 1,100,10,FALSE,2439.8,12780.27314,9.4556581
(CH3NH3)PbI3,DMF; NMP,4; 1,100,10,FALSE,2439.8,12780.27314,9.4556581
(CH3NH3)PbI3,DMF; NMP,4; 1,100,10,FALSE,2439.8,12780.27314,9.4556581
(CH3NH3)PbI3,DMF; NMP,4; 1,100,10,FALSE,2439.8,12780.27314,9.4556581
(CH3NH3)PbI3,DMF >> none,1 >> 1,100 >> 165.0,5.0 >> 0.0,FALSE,1779.04,759.1740382,6.63223105
(CH3NH3)PbI3,DMF >> none,1 >> 1,100 >> 165.0,5.0 >> 15.0,FALSE,1779.04,759.1740382,6.63223105
(CH3NH3)PbI3,DMF >> none,1 >> 1,100 >> 165.0,5.0 >> 30.0,FALSE,480,204.8315599,5.322187982
(CH3NH3)PbI3,DMF >> none,1 >> 1,100 >> 165.0,5.0 >> 45.0,FALSE,840,358.4552298,5.88180377
(CH3NH3)PbI3,DMF >> none,1 >> 1,100 >> 165.0,5.0 >> 60.0,FALSE,336,143.3820919,4.965513038
(CH3NH3)PbI3,DMSO >> IPA,1 >> 1,70 >> 100,30.0 >> 40.0,TRUE,4495.97,767.430457,6.643047866
(CH3NH3)PbI3,DMSO >> IPA,1 >> 1,70 >> 100,30.0 >> 40.0,TRUE,627.063,107.0352437,4.673158161
Cs0.05((NH2)2CH)0.81(CH3NH3)0.14PbBr0.45I2.55,Unknown,,120,45,FALSE,2676.17,9730.121298,9.182981642
Cs0.05((NH2)2CH)0.81(CH3NH3)0.14PbBr0.45I2.55,Unknown,,120,45,FALSE,323,1174.375761,7.068492018
(CH3NH3)PbI3,DMF,1,100,10,FALSE,0.0883482,0.030160833,-3.501211127
(CH3NH3)PbI3,DMF,1,100,10,FALSE,0.514452,0.175626676,-1.739394695
Cs0.05((NH2)2CH)0.88(CH3NH3)0.07PbBr0.24I2.76,DMF; DMSO,4; 1,100,30,FALSE,2117.9,45723.29477,10.73036318
Cs0.05((NH2)2CH)0.88(CH3NH3)0.07PbBr0.24I2.76,DMF; DMSO,4; 1,100,30,FALSE,2117.9,1811.845146,7.502101022
Cs0.05((NH2)2CH)0.85(CH3NH3)0.10PbBr0.45I2.55,DMF; DMSO,4; 1,100,30,FALSE,14,23.953758,3.176125222
Cs0.05((NH2)2CH)0.85(CH3NH3)0.10PbBr0.45I2.55,DMF; DMSO,4; 1,100,30,FALSE,14,23.953758,3.176125222
((NH2)2CH)0.85(CH3NH3)0.15PbBr0.45I2.55,DMF; DMSO,4; 1,100,45,FALSE,73.0588,12.47062331,2.523375743
(CH3NH3)PbI3,GBL,1,100,5,FALSE,26.6249,12.49787871,2.525558926
(CH3NH3)PbBr0.18I2.82,DMF; GBL,0.94; 0.06,100,5,FALSE,27.7294,13.01633726,2.56620528
(CH3NH3)PbBr0.6I2.4,DMF; GBL,0.8; 0.2,100,5,FALSE,37.9193,17.79953397,2.879172276
(CH3NH3)PbBr0.87I2.13,DMF; GBL,0.71; 0.29,100,5,FALSE,37.0679,17.39988199,2.856463424
Cs0.05((NH2)2CH)0.79(CH3NH3)0.16PbBr0.51I2.49,DMF; DMSO,4; 1,100,60,FALSE,978.828,837.3788942,6.730276649
Cs0.05((NH2)2CH)0.79(CH3NH3)0.16PbBr0.51I2.49,DMF; DMSO,4; 1,100,60,FALSE,2175.17,94142.39951,11.4525638
((NH2)2CH)0.6(CH3NH3)0.4Pb0.4Sn0.6I3,DMF; DMSO,4; 1,100,7,TRUE,1605.7,274.0816965,5.613426224
(CH3NH3)Pb0.5Sn0.5I3,DMF >> IPA,1 >> 1,Unknown >> 110.0,Unknown >> 40.0,FALSE,435.035,74.25741472,4.307537634
((NH2)2CH)Pb0.5Sn0.5I3,DMF; DMSO,1; 4,100,10,FALSE,137.303,117.4615298,4.766110874
((NH2)2CH)PbI3,DMF >> IPA,1 >> 1,Unknown >> 160.0,Unknown >> 10.0,FALSE,10.7309,3.071017519,1.122008946
(CH3NH3)PbI3,DMF >> none,1 >> 1,Unknown >> 100.0,Unknown >> 10.0,FALSE,688.319,176.2368181,5.171828648
((NH2)2CH)PbBr0.15I2.85,none >> none,1 >> 1,Unknown >> 130.0,Unknown >> 30.0,FALSE,938.432,320.367484,5.769468725
((NH2)2CH)PbI3,none >> none,1 >> 1,Unknown >> 130.0,Unknown >> 30.0,FALSE,207.97,70.99803252,4.262652166
(CH3NH3)PbI3,DMF >> IPA,1 >> 1,Unknown,Unknown,TRUE,500,3729.845558,8.224122107
(CH3NH3)PbI3,DMF,1,100,45,TRUE,100,435.5885831,6.076698181
(CH3NH3)PbI3,DMF; GBL,3; 7,100,20,FALSE,46.7576,9.435375854,2.244466014
(CH3NH3)PbI3,DMF; GBL,3; 7,100,20,FALSE,99.4551,20.06938442,2.999195491
(CH3NH3)PbI3,DMF; GBL,3; 7,100,20,FALSE,142.288,28.71278166,3.357342377
Cs0.05((NH2)2CH)0.95PbI3,DMF; DMSO,4; 1,100,30,FALSE,27.6743,41.43146782,3.724040684
Cs0.05((NH2)2CH)0.95PbI3,DMF; DMSO,4; 1,100,30,FALSE,2134.32,637.5484718,6.457630308
Cs0.05((NH2)2CH)0.95PbI3,DMF; DMSO,4; 1,100,30,FALSE,177.541,265.7983843,5.582738068
Cs0.05((NH2)2CH)0.95PbI3,DMF; DMSO,4; 1,100,30,FALSE,7707.38,2302.292224,7.741660525
Cs0.05((NH2)2CH)0.79(CH3NH3)0.16PbBr0.51I2.49,DMF; DMSO,3.3; 1,100,60,FALSE,267.617,119.6157764,4.784284742
(CH3NH3)PbI3,DMF; DMSO >> IPA,4; 1 >> 1,100.0 >> 100.0,10.0 >> 20.0,FALSE,1376.64,352.4741483,5.864977281
(CH3NH3)PbI3,DMF; DMSO,4; 6,100,5,FALSE,1524.89,77503.5009,11.25807839
(CH3NH3)PbI3,DMF; DMSO,4; 6,100,5,FALSE,1524.89,77503.5009,11.25807839
(CH3NH3)PbI3,DMF; DMSO,9; 1,130,10,FALSE,2163.8,3702.224398,8.216689107
(CH3NH3)PbI3,DMF,1,100,10,FALSE,510.511,87.14063707,4.467523332
(CH3NH3)PbI3,DMF,1,100,10,FALSE,0.185339,0.071181143,-2.642527335
(CH3NH3)PbI3,DMF >> none,1 >> 1,70.0 >> 150.0,10.0 >> 120.0,FALSE,711.616,242.9356922,5.492796767
(CH3NH3)PbI3,DMF >> none,1 >> 1,70.0 >> 150.0,10.0 >> 120.0,FALSE,57.2629,19.54874855,2.972911272
((NH2)2CH)0.85(CH3NH3)0.15PbBr0.45I2.55,DMF; DMSO,4; 1,65; 100,10.0; 10.0,FALSE,327.975,701.4494447,6.55314883
((NH2)2CH)0.85(CH3NH3)0.15PbBr0.45I2.55,DMF; DMSO,4; 1,65; 100,10.0; 10.0,TRUE,837.879,1433.596486,7.267941591
((NH2)2CH)0.85(CH3NH3)0.15PbBr0.45I2.55,DMF; DMSO,4; 1,100,30,FALSE,837.879,286.0401043,5.656132026
(CH3NH3)PbI3,DMF,1,100,10,FALSE,402.402,61.01510488,4.111121454
(CH3NH3)PbI3,DMF,1,100,10,FALSE,35.2145,5.339477464,1.675127795
(CH3NH3)PbI3,DMF; DMSO,4; 1,100,10,FALSE,103.79,26.5743345,3.279945882
(CH3NH3)PbI3,DMF; DMSO,4; 1,100,10,FALSE,1324.99,339.2497107,5.826736446
(CH3NH3)PbI3,DMF; DMSO,4; 1,100,10,FALSE,2175.17,371.2862201,5.916973248
(CH3NH3)PbI3,DMF; DMSO >> Ethanol; IPA,5; 1 >> 3; 7,Unknown >> 150.0,Unknown >> 20.0,FALSE,136.751,23.34243387,3.150272901
(CH3NH3)PbI3,DMF; DMSO,3; 1,Unknown,Unknown,FALSE,1543.18,1320.177153,7.185521213
(CH3NH3)PbI3,DMF; DMSO,3; 1,100,60,FALSE,1273.86,1089.77622,6.993727652
CsPbBr1.5I1.5,Chlorobenzene >> Methylacetate,1 >> 1,Unknown >> 60.0,Unknown >> 2.0,FALSE,61.0953,20.857076,3.037693267
Cs0.05((NH2)2CH)0.75(CH3NH3)0.2PbBr0.3I2.7,DMF; DMSO,7; 3,110,120,FALSE,291.473,49.75239105,3.907058524
Cs0.05((NH2)2CH)0.75(CH3NH3)0.2PbBr0.3I2.7,DMF; DMSO,7; 3,110,120,FALSE,291.473,49.75239105,3.907058524
Cs0.05((NH2)2CH)0.75(CH3NH3)0.2PbBr0.3I2.7,DMF; DMSO,7; 3,110,120,FALSE,291.473,49.75239105,3.907058524
Cs0.05((NH2)2CH)0.75(CH3NH3)0.2PbBr0.3I2.7,DMF; DMSO,7; 3,110,120,FALSE,291.473,49.75239105,3.907058524
Cs0.05((NH2)2CH)0.75(CH3NH3)0.2PbBr0.3I2.7,DMF; DMSO,7; 3,110,120,FALSE,21.5692,3.681710735,1.303377518
Cs0.05((NH2)2CH)0.75(CH3NH3)0.2PbBr0.3I2.7,DMF; DMSO,7; 3,110,120,FALSE,291.473,49.75239105,3.907058524
Cs0.05((NH2)2CH)0.81(CH3NH3)0.14PbBr0.45I2.55,DMF; DMSO,4; 1,100,90,FALSE,4329.28,1108.46647,7.01073278
Cs0.05((NH2)2CH)0.81(CH3NH3)0.14PbBr0.45I2.55,DMF; DMSO,4; 1,100,90,FALSE,890.546,228.0149079,5.429411013
Cs0.05((NH2)2CH)0.81(CH3NH3)0.14PbBr0.45I2.55,DMF; DMSO,4; 1,100,90,FALSE,458.25,117.3300779,4.764991141
(CH3NH3)PbI3,DMF; DMSO,4; 1,100,10,FALSE,360,184.3484039,5.216827467
(CH3NH3)PbI3,DMF; DMSO,4; 1,100,10,FALSE,157.259,80.5290157,4.388617563
(CH3NH3)PbI3,DMF; DMSO,4; 1,100,10,FALSE,157.259,80.5290157,4.388617563
(CH3NH3)PbI3,DMSO; GBL,4; 6,100,10,TRUE,1474.06,251.6116743,5.527886924
(CH3NH3)PbI3,DMF,1,100,10,FALSE,11.4081,4.381385472,1.477364992
(CH3NH3)PbI3,DMF,1,100,10,FALSE,156.582,60.13675371,4.096621197
((NH2)2CH)(CH3NH3)PbI3,DMF >> IPA >> IPA,1 >> 1 >> 1,60.0 >> 60.0 >> 60.0 >> 60.0,10.0 >> 10.0 >> 10.0 >> 10.0,FALSE,350,149.3563458,5.006335033
((NH2)2CH)(CH3NH3)PbI3,DMF >> IPA >> IPA,1 >> 1 >> 1,60.0 >> 60.0 >> 60.0 >> 60.0,10.0 >> 10.0 >> 10.0 >> 10.0,FALSE,350,149.3563458,5.006335033
((NH2)2CH)(CH3NH3)PbI3,DMF >> IPA >> IPA,1 >> 1 >> 1,60.0 >> 60.0 >> 60.0 >> 60.0,10.0 >> 10.0 >> 10.0 >> 10.0,FALSE,350,149.3563458,5.006335033
((NH2)2CH)(CH3NH3)PbI3,DMF >> IPA >> IPA,1 >> 1 >> 1,60.0 >> 60.0 >> 60.0 >> 60.0,10.0 >> 10.0 >> 10.0 >> 10.0,FALSE,64.8688,27.68161978,3.320768647
((NH2)2CH)(CH3NH3)PbI3,DMF >> IPA >> IPA,1 >> 1 >> 1,60.0 >> 60.0 >> 60.0 >> 60.0,10.0 >> 10.0 >> 10.0 >> 10.0,FALSE,64.8688,27.68161978,3.320768647
(CH3NH3)PbI3,DMF; GBL,97; 3,80,10,FALSE,58,34.65067222,3.545317126
(CH3NH3)PbI3,DMF; DMSO,530; 73,100,60,FALSE,4.2658,3.649355032,1.294550448
((NH2)2CH)PbI3,none >> none,1 >> 1,Unknown >> 210.0,Unknown >> 45.0,FALSE,2.75438,2.356348285,0.857113084
(CH3NH3)PbI3,DMF; DMSO,530; 73,100,60,FALSE,0.653095,0.558717128,-0.582111966
(CH3NH3)PbI3,DMF,1,100,4,FALSE,450.448,153.7766108,5.03550097
(CH3NH3)PbI3,DMF; DMSO,,130,20,FALSE,672,372.793439,5.921024483
(CH3NH3)PbBrI,DMF; DMSO >> none,9; 1 >> 1,130.0 >> Unknown,20.0 >> Unknown,FALSE,4923.06,1113.353332,7.01513176
(CH3NH3)PbI3,DMF,1,120,15,FALSE,240,256.6474072,5.547703186
(CH3NH3)PbI3,DMSO; GBL >> IPA,3; 7 >> 1,85.0 >> 150.0,10.0 >> 10.0,FALSE,200,85.34648329,4.446719245
(CH3NH3)PbI3,DMSO; GBL >> IPA,3; 7 >> 1,85.0 >> 150.0,10.0 >> 10.0,FALSE,423.581,180.7557437,5.197146638
(CH3NH3)PbI3,Unknown,,90,15,FALSE,449.597,115.1145685,4.745927881
(CH3NH3)PbI3,Unknown,,90,15,FALSE,71.0496,18.1915005,2.900954479
(CH3NH3)PbI3,DMF,1,90,10,FALSE,88.9629,45.55602395,3.818942864
(CH3NH3)PbI3,DMF,1,90,10,FALSE,116.894,59.85895091,4.091990977
((NH2)2CH)PbBr3,DMF,1,170,10,TRUE,38.6314,33.04882882,3.497986129
((NH2)2CH)PbBr3,DMF,1,170,10,TRUE,16.6376,14.23332301,2.655585906
(CH3NH3)PbI3,DMF,1,80,120,TRUE,1124.43,383.8645848,5.950289847
(CH3NH3)PbI3,DMF,1,80,120,TRUE,1000,341.3859332,5.833013606
(CH3NH3)PbI3,DMF; DMSO,4; 1,100,10,FALSE,1524.89,1593.765513,7.373854742
(CH3NH3)PbI3,DMF; DMSO,4; 1,100,10,FALSE,423.581,180.7557437,5.197146638
(CH3NH3)PbI3,DMF; DMSO,4; 1,100,10,FALSE,372.957,389.802546,5.965640319
(CH3NH3)PbI3,DMF; DMSO,4; 1,100,10,FALSE,87.3658,37.28181895,3.61850578
(CH3NH3)PbI3,DMF; GBL,7; 3,100,10,FALSE,61.7342,21.07518748,3.0480964
(CH3NH3)PbI3,DMF; GBL,7; 3,100,10,FALSE,77.2627,26.37639894,3.272469631
(CH3NH3)PbI3,DMF,1,100,90,FALSE,426.394,145.5649136,4.980622129
(CH3NH3)PbI3,DMF,1,100,90,FALSE,426.394,145.5649136,4.980622129
(CH3NH3)PbI3,DMF,1,95,70,FALSE,125.124,21.35778675,3.061416392
(CH3NH3)PbI3,DMF,1,95,70,FALSE,70.1177,11.96859822,2.482286405
(CH3NH3)PbI3,DMF,1,95,70,FALSE,144.855,24.72572968,3.207844389
(CH3NH3)PbI3,DMF,1,95,70,FALSE,87.3658,14.91272758,2.702215048
((SC4H3CH2NH3))2(CH3NH3)2Pb3I10,DMF,1,100,35,FALSE,2117.9,542.2659509,6.295756565
(CH3NH3)PbI3,DMF,1,100,35,FALSE,243.529,62.35303119,4.132812287
(CH3NH3)PbI3,DMSO; GBL,7; 3,100,10,FALSE,1219.91,520.5751422,6.254934243
(CH3NH3)PbBr3,DMF; DMSO,9; 1,100,90,FALSE,4959.39,1693.065983,7.434296355
(CH3NH3)PbI3,DMF; DMSO,7; 3,100,10,FALSE,8472.63,1446.21835,7.276707394
(CH3NH3)PbI3,DMF; DMSO,7; 3,100,10,FALSE,8472.63,1446.21835,7.276707394
(CH3NH3)PbI3,DMF; DMSO,7; 3,100,10,FALSE,8472.63,1446.21835,7.276707394
Cs0.10((NH2)2CH)0.75(CH3NH3)0.15PbBr0.45I2.55,DMF; DMSO,4; 1,100,60,FALSE,441.809,10922.45606,9.298576138
(CH3NH3)PbI3,DMF >> IPA,1 >> 1,Unknown,Unknown,FALSE,2094.7,479.5765796,6.172903589
(CH3NH3)PbI3,DMF; DMSO,3; 2,100,30,FALSE,375.547,514.0790361,6.24237702
(CH3NH3)PbI3,DMF; DMSO,3; 2,100,30,FALSE,375.547,514.0790361,6.24237702
(CH3NH3)PbI3,DMF; DMSO,3; 2,100,30,FALSE,79.2949,108.5452573,4.687167204
(CH3NH3)PbI3,DMF; DMSO,3; 2,100,30,FALSE,651.124,891.3110697,6.792693491
((NH2)2CH)0.75(CH3NH3)0.25SnI3,DMF; DMSO,4; 1,100,10,TRUE,558.475,95.32775452,4.557321001
((NH2)2CH)0.75(CH3NH3)0.25SnI3,DMF; DMSO,4; 1,100,10,TRUE,558.475,95.32775452,4.557321001
((NH2)2CH)0.75(CH3NH3)0.25SnI3,DMF; DMSO,4; 1,100,10,TRUE,558.475,95.32775452,4.557321001
(CH3NH3)PbI3,DMF,1,100,60,FALSE,1159.98,396.0008548,5.98141637
(CH3NH3)PbI3,DMF,1,100,60,FALSE,511.879,174.7482901,5.163346596
(CH3NH3)PbI3,DMF,1,100,60,FALSE,1939.9,662.2545718,6.495650032
(CH3NH3)PbI3,DMF; DMSO >> IPA,4.9; 1 >> 1,Unknown >> 70.0,Unknown >> 10.0,FALSE,730.858,124.7523202,4.826330333
Cs0.05((NH2)2CH)0.79(CH3NH3)0.16PbBr0.51I2.49,DMF; DMSO >> IPA,4; 1 >> 1,Unknown >> 100.0,Unknown >> 60.0,FALSE,45.1437,19.26428019,2.958252614
Cs0.05((NH2)2CH)0.79(CH3NH3)0.16PbBr0.51I2.49,DMF; DMSO >> IPA,4; 1 >> 1,Unknown >> 100.0,Unknown >> 60.0,FALSE,147.951,63.13548775,4.145283016
(CH3NH3)PbI3,DMF; DMSO,4; 1,100,10,FALSE,288,122.8989359,4.811362359
(CH3NH3)PbI3,DMF; DMSO,4; 1,100,30,FALSE,62.5622,80.28213209,4.385547082
(CH3NH3)PbI3,DMF; DMSO,4; 1,100,30,FALSE,147.951,189.8562027,5.246266958
(CH3NH3)PbI3,DMF; DMSO,4; 1,100,30,FALSE,50,64.16185179,4.161408825
(CH3NH3)PbI3,DMF; DMSO,5; 1,100,10,FALSE,206.899,52.97430614,3.969807006
(CH3NH3)PbI3,DMF; DMSO,5; 1,100,10,FALSE,206.899,52.97430614,3.969807006
(C4H9NH3)2(CH3NH3)4Pb5I16,DMF,1,100,10,FALSE,436.829,205.0500042,5.323253872
(C4H9NH3)2(CH3NH3)4Pb5I16,DMF,1,100,10,FALSE,775.66,364.0991928,5.897426338
(CH3NH3)PbI3,DMF,1,100,15,FALSE,2392.69,1225.246063,7.11089697
(CH3NH3)PbI3,DMF,1,100,15,FALSE,1164.85,4075.643946,8.312784037
(CH3NH3)PbI3,DMF,1,100,15,FALSE,53.3005,27.2940614,3.306669147
(CH3NH3)PbI3,DMF,1,100,15,FALSE,76.2558,266.8081638,5.586529913
(CH3NH3)PbI3,DMF >> Ethanol,1 >> 1,Unknown >> 100.0,Unknown,FALSE,400,17312.1916,9.759166249
(CH3NH3)PbI3,Unknown,,100,80,FALSE,2117.9,1084.531902,6.988903746
(CH3NH3)PbI3,Unknown,,100,80,FALSE,2117.9,1084.531902,6.988903746
(CH3NH3)PbI3,DMF,1,90,60,FALSE,3651.92,1246.714117,7.128266663
(CH3NH3)PbI3,DMF,1,90,60,FALSE,9657.15,3296.815165,8.10071218
(CH3NH3)PbI3,DMF,1,100,75,FALSE,745.913,127.3221028,4.846720118
(CH3NH3)PbI3,DMF >> IPA,1 >> 1,Unknown >> 100.0,Unknown >> 30.0,FALSE,115.323,34.44844373,3.539463822
CsBi0.04Pb0.96I3,DMF; DMSO,7; 3,100,15,FALSE,97.2045,45.62834229,3.820529065
(CH3NH3)PbI3,DMF; DMSO,4; 1,100,10,FALSE,540.839,184.6348267,5.218379965
(CH3NH3)PbI3,DMF; DMSO,4; 1,100,10,FALSE,3558.08,1214.678461,7.10223468
(CH3NH3)PbI3,DMF; DMSO,12.8; 1,65; 100,1.0; 2.0,FALSE,10.4839,3.579055985,1.275099074
(CH3NH3)PbI3,DMF; DMSO,4; 1,100,30,FALSE,733.873,125.2669595,4.830447136
(CH3NH3)PbI3,DMF; DMSO,4; 1,100,30,FALSE,3558.08,607.3392306,6.409087499
(CH3NH3)PbBr0.2I2.8,DMF >> IPA,1 >> 1,70.0 >> 70.0,30.0 >> 30.0,FALSE,497.114,169.7077268,5.134077703
(CH3NH3)PbI3,DMF >> IPA,1 >> 1,70.0 >> 100.0,30.0 >> 15.0,FALSE,21.6601,9.337805937,2.234071314
(CH3NH3)PbI3,DMF >> IPA,1 >> 1,70.0 >> 100.0,30.0 >> 15.0,FALSE,40.7608,17.57223837,2.866320291
Cs0.1((NH2)2CH)0.85Rb0.05PbI3,DMF; DMSO,4; 1,100,10,FALSE,900,516.3553094,6.246795113
Cs0.1((NH2)2CH)0.85Rb0.05PbI3,DMF; DMSO,4; 1,100,10,FALSE,11045.2,6336.941848,8.754151573
(CH3NH3)PbI3,DMF; DMSO,4; 1,100,45,FALSE,552,235.5562939,5.461949925
(CH3NH3)PbI3,DMF; DMSO,4; 1,100,45,FALSE,72,30.72473399,3.425067998
Cs0.05((NH2)2CH)0.81(CH3NH3)0.14PbBr0.45I2.55,DMF; DMSO,4; 1,100,20,TRUE,8.5,2.176335324,0.777642418
Cs0.05((NH2)2CH)0.81(CH3NH3)0.14PbBr0.45I2.55,DMF; DMSO,4; 1,100,20,TRUE,14.2,3.635760188,1.290818219
Cs0.05((NH2)2CH)0.81(CH3NH3)0.14PbBr0.51I2.49,DMF; DMSO,4; 1,100,60,FALSE,344.383,197.5822117,5.286154759
Cs0.05((NH2)2CH)0.81(CH3NH3)0.14PbBr0.51I2.49,DMF; DMSO,4; 1,100,60,FALSE,299.731,171.9641036,5.147285755
(C4H9NH3)2((NH2)2CH)3Sn4I13,DMF; DMSO,4; 1,100,5,FALSE,120,13.7368572,2.620082527
((C6H5(CH2)2NH3))(C4H9NH3)((NH2)2CH)3Sn4I13,DMF; DMSO,4; 1,100,5,FALSE,48,5.49474288,1.703791795
((C6H5(CH2)2NH3))2((NH2)2CH)3Sn4I13,DMF; DMSO,4; 1,100,5,FALSE,24,2.74737144,1.010644614
(CH3NH3)PbI3,Dimethylacetamide; NMP,5; 1,100,5,FALSE,1,0.34342143,-1.068796927
(CH3NH3)PbI3,DMSO; GBL,3; 7,90,10,FALSE,0.5,8.635590872,2.155892137
Cs0.09(CH3NH3)0.91PbI3,DMSO; GBL,3; 7,90,10,FALSE,1.37303,23.71385067,3.166059294
(CH3NH3)PbI3,DMSO; GBL,3; 7,100,10,FALSE,0.759159,0.435550867,-0.831143688
(CH3NH3)PbI3,DMSO; GBL >> IPA,3; 7 >> 1,100.0 >> 100,10.0 >> 5.0,FALSE,1.06277,0.609741036,-0.494720944
(CH3NH3)PbI3,DMSO; GBL >> IPA,3; 7 >> 1,100.0 >> 100,10.0 >> 5.0,FALSE,1.47773,0.847815257,-0.165092524
(CH3NH3)PbI3,DMSO; GBL >> IPA,3; 7 >> 1,100.0 >> 100,10.0 >> 5.0,FALSE,2.18415,1.253108277,0.225627086
(CH3NH3)PbI3,DMSO; GBL >> IPA,3; 7 >> 1,100.0 >> 100,10.0 >> 5.0,FALSE,3.39636,1.948587243,0.667104619
((NH2)2CH)PbI3,DMF,1,150,15,FALSE,0.02,0.022949125,-3.774475476
((NH2)2CH)PbI3,DMF,1,150,15,FALSE,1.60233,1.838603562,0.60900635
(CH3NH3)PbI3,DMF,1,70; 120,1.0; 2.0,FALSE,70,32.0526668,3.467380387
(CH3NH3)PbI3,DMF,1,70; 120,1.0; 2.0,FALSE,149,68.22639075,4.222831451
(CH3NH3)PbI3,DMF,1,70; 120,1.0; 2.0,FALSE,48,21.97897152,3.090086156
(CH3NH3)PbI3,DMF,1,70; 120,1.0; 2.0,FALSE,172.451,78.96449203,4.368998283
(CH3NH3)PbBr0.75I2.25,DMF,1,100,60,FALSE,45,16.95518381,2.830573616
(CH3NH3)PbBr0.75I2.25,DMF,1,100,60,FALSE,60,22.60691174,3.118255689
(CH3NH3)PbBr0.75I2.25,DMF,1,100,60,FALSE,72,27.12829409,3.300577246
(CH3NH3)PbBr0.75I2.25,DMF,1,100,60,FALSE,54,20.34622057,3.012895173
(CH3NH3)PbI3,DMF,1,65; 100,1.0; 9.0,FALSE,1,0.157754259,-1.846716777
(CH3NH3)PbI3,DMF,1,65; 100,1.0; 9.0,FALSE,1,0.157754259,-1.846716777
(CH3NH3)PbI3,DMF,1,65; 100,1.0; 9.0,FALSE,1,0.157754259,-1.846716777
(CH3NH3)PbI3,DMF,1,65; 100,1.0; 9.0,FALSE,2.6,0.410161075,-0.891205332
CsPbBrI2,DMSO,1,50; 100; 160,1.0; 1.0; 10.0,FALSE,400,102.41578,4.629040802
CsPbBrI2,DMSO,1,50; 100; 160,1.0; 1.0; 10.0,FALSE,55,47.05202465,3.851253897
CsPbBrI2,DMSO,1,50; 100; 160,1.0; 1.0; 10.0,FALSE,300,76.81183497,4.341358729
CsPbBrI2,DMSO,1,50; 100; 160,1.0; 1.0; 10.0,FALSE,100,85.54913572,4.449090898
CsPbBrI2,DMSO,1,50; 100; 160,1.0; 1.0; 10.0,FALSE,4611.37,1180.692638,7.073856527
CsPbBrI2,DMSO,1,50; 100; 160,1.0; 1.0; 10.0,FALSE,254.149,217.422273,5.381841421
((NH2)2CH)0.83(CH3NH3)0.17PbBr0.17I0.83,DMF; DMSO,4; 1,65; 105,1.0; 60.0,FALSE,120,20.48315599,3.019602889
((NH2)2CH)0.83(CH3NH3)0.17PbBr0.17I0.83,DMF; DMSO,4; 1,65; 105,1.0; 60.0,FALSE,1000,170.6929666,5.139866426
Cs0.05((NH2)2CH)0.81(CH3NH3)0.14PbBr0.45I2.55,DMF; DMSO,4; 1,100,45,FALSE,19881.4,10180.84544,9.228263336
Cs0.05((NH2)2CH)0.81(CH3NH3)0.14PbBr0.45I2.55,DMF; DMSO,4; 1,100,45,FALSE,58.1558,860.5974144,6.757626816
Cs0.05((NH2)2CH)0.81(CH3NH3)0.14PbBr0.45I2.55,DMF; DMSO,4; 1,100,45,FALSE,2023.97,1036.432331,6.943539643
Cs0.05((NH2)2CH)0.81(CH3NH3)0.14PbBr0.45I2.55,DMF; DMSO,4; 1,100,45,FALSE,39.8419,589.5858388,6.379420322
Cs0.05((NH2)2CH)0.81(CH3NH3)0.14PbBr0.45I2.55,DMF; DMSO,4; 1,100,45,FALSE,7830.62,4009.895274,8.296520404
Cs0.05((NH2)2CH)0.81(CH3NH3)0.14PbBr0.45I2.55,DMF; DMSO,4; 1,100,45,FALSE,32.1141,475.2288065,6.163796386
Cs0.05((NH2)2CH)0.81(CH3NH3)0.14PbBr0.45I2.55,DMF; DMSO,4; 1,100,45,FALSE,1350,691.3065147,6.538583307
Cs0.05((NH2)2CH)0.81(CH3NH3)0.14PbBr0.45I2.55,DMF; DMSO,4; 1,100,45,FALSE,16.4764,243.8200014,5.496430254
Cs0.05((NH2)2CH)0.81(CH3NH3)0.14PbBr0.45I2.55,DMF; DMSO,4; 1,100,45,FALSE,4258.89,2180.887705,7.687487277
Cs0.05((NH2)2CH)0.81(CH3NH3)0.14PbBr0.45I2.55,DMF; DMSO,4; 1,100,45,FALSE,19.2279,284.5370715,5.650863549
Cs0.05((NH2)2CH)0.81(CH3NH3)0.14PbBr0.45I2.55,DMF; DMSO,4; 1,100,45,FALSE,1200,614.4946797,6.420800271
Cs0.05((NH2)2CH)0.81(CH3NH3)0.14PbBr0.45I2.55,DMF; DMSO,4; 1,100,45,FALSE,10.7772,159.482467,5.071933991
Cs0.1((NH2)2CH)0.7(CH3NH3)0.2PbI3,DMF >> IPA >> IPA,1 >> 1 >> 1,120.0 >> 90.0 >> 80.0,120.0 >> 20.0 >> 5.0,FALSE,820.832,280.2204983,5.635576787
(CH3NH3)PbI3,DMSO,1,100,30,FALSE,110,36.9954597,3.610795194
Cs0.05((NH2)2CH)0.80(CH3NH3)0.15PbBr0.43I2.57,DMF; DMSO,4; 1,100,60,TRUE,155.399,1628.03645,7.395129936
(CH3NH3)PbI3,DMF >> none,1 >> 1,Unknown >> 100.0,Unknown >> 5.0,FALSE,586.515,100.1139853,4.60630939
(CH3NH3)PbI3,DMF >> none,1 >> 1,Unknown >> 100.0,Unknown >> 5.0,FALSE,538.382,91.89802074,4.520679492
(CH3NH3)PbI3,DMF >> IPA,1 >> 1,Unknown >> 105.0,Unknown >> 60.0,FALSE,432,147.4787231,4.993683915
(CH3NH3)PbI3,IPA >> DMF >> IPA,1 >> 1 >> 1,Unknown >> Unknown >> 105.0,Unknown >> Unknown >> 60.0,FALSE,1000,597.4253831,6.392629394
((NH2)2CH)0.4(CH3NH3)0.6PbI3,DMF,1,120,10,FALSE,304.442,51.96610813,3.950591739
CsPbBrI2,DMF; DMSO,5; 7,50; 150,1.0; 5.0,FALSE,1153.68,196.9250617,5.282823259
Cs0.04((NH2)2CH)0.8(CH3NH3)0.16PbBr0.45I2.55,DMF; DMSO,4; 1,100,30,FALSE,57.6838,1369.867666,7.22246942
(CH3NH3)PbI3,DMF; DMSO,7; 3,50,240,FALSE,2541.49,1518.350637,7.325379917
(CH3NH3)PbI3,DMF; DMSO,7; 3,50,240,FALSE,3785.68,26491.10834,10.18456442
(CH3NH3)PbI3,DMF; DMSO,7; 3,50,240,FALSE,900,537.6828448,6.287268878
(CH3NH3)PbI3,DMF; DMSO,7; 3,50,240,FALSE,750,5248.285976,8.565656822
(CH3NH3)PbI3,DMF; DMSO,7; 3,50,240,FALSE,400,238.9701532,5.476338662
(CH3NH3)PbI3,DMF; DMSO,7; 3,50,240,FALSE,400,2799.085854,7.937048162
(CH3NH3)PbI3,DMF,1,80,15,FALSE,0.25,0.427745679,-0.849226469
(CH3NH3)PbI3,DMF,1,80,15,FALSE,0.75,1.283237036,0.24938582
(CH3NH3)PbI3,DMF,1,80,15,FALSE,0.35,0.59884395,-0.512754232
Cs0.05((NH2)2CH)0.82(CH3NH3)0.13PbBr0.45I2.55,DMF; DMSO,4; 1,120,10,FALSE,2366.05,1009.670234,6.917379056
Cs0.05((NH2)2CH)0.82(CH3NH3)0.13PbBr0.45I2.55,DMF; DMSO,4; 1,120,10,FALSE,600,256.0394499,5.545331534
(CH3NH3)PbI3,DMSO; GBL,3; 7,75,120,FALSE,1619.17,326.7378463,5.789158156
(CH3NH3)PbI3,DMSO; GBL,3; 7,75,120,FALSE,48,9.686083995,2.270690216
(CH3NH3)PbBr0.75I2.25,DMSO; GBL,7; 3,100,Unknown,FALSE,0.48455,0.886488135,-0.120487538
(CH3NH3)PbBr3,DMSO; GBL,7; 3,100,Unknown,FALSE,2.18415,3.995920048,1.385273853
(CH3NH3)PbI3,none,1,Unknown,Unknown,FALSE,77.566,26.47994129,3.276387514
(CH3NH3)PbI3,none,1,Unknown,Unknown,FALSE,77.566,26.47994129,3.276387514
(CH3NH3)PbI3,DMF,1,100,Unknown,FALSE,125.124,283.6522761,5.647749108
(CH3NH3)PbI3,DMF,1,100,Unknown,FALSE,274.606,622.5233922,6.433781205
((NH2)2CH)0.85(CH3NH3)0.15PbBr0.45I2.55,DMF; DMSO,4; 1,100,60,FALSE,434.749,74.20859653,4.30688
Cs0.15((NH2)2CH)0.85PbI3,DMF; DMSO >> IPA,1; 0.79 >> 1,Unknown >> 140.0,Unknown >> 60.0,TRUE,300,9018.424902,9.107024975
Cs0.15((NH2)2CH)0.85PbI3,DMF; DMSO >> IPA,1; 0.79 >> 1,Unknown >> 140.0,Unknown >> 60.0,TRUE,411.909,12382.56794,9.424044951
(CH3NH3)PbI3,DMF >> IPA,1 >> 1,70.0 >> 70.0,30.0 >> 15.0,FALSE,57.0641,65.4785578,4.181722727
(CH3NH3)PbI3,DMF >> IPA,1 >> 1,70.0 >> 70.0,30.0 >> 15.0,FALSE,52.2323,59.93427872,4.093248607
(CH3NH3)PbI3,DMF >> IPA,1 >> 1,70.0 >> 70.0,30.0 >> 15.0,FALSE,55.1895,63.32753632,4.148320248
(CH3NH3)PbI3,DMF; HI,1; 0.1,100,2,FALSE,2637.35,1575.619834,7.362404019
(CH3NH3)PbI3,DMF; HI,1; 0.1,100,2,FALSE,1967.85,1175.64354,7.06957097
(CH3NH3)PbI3,DMF; DMSO,4; 1,85,20,FALSE,87.6705,19.0683547,2.948030139
(CH3NH3)PbI3,DMF; DMSO,4; 1,85,20,FALSE,2541.49,552.7746824,6.314950473
(CH3NH3)PbI3,DMF,1,100,10,FALSE,53.2774,125.3404769,4.83103385
(CH3NH3)PbI3,DMF,1,100,10,FALSE,59.3834,139.70546,4.939536349
(CH3NH3)PbI3,DMF,1,100,5,FALSE,467.576,79.81193455,4.379673049
(CH3NH3)PbI3,DMF,1,100,5,FALSE,225.835,38.54844611,3.651915791
(CH3NH3)PbI3,GBL,1,100,20,TRUE,45.6073,136.5582784,4.916751472
(CH3NH3)PbI3,GBL,1,100,20,TRUE,54.2962,162.5747544,5.091137923
(CH3NH3)PbI3,GBL,1,100,20,TRUE,54.2962,162.5747544,5.091137923
(CH3NH3)PbI3,DMF; DMSO,4; 1,60; 80,1.0; 2.0,FALSE,125.124,28.646842,3.35504321
(CH3NH3)PbI3,DMF; DMSO,4; 1,60; 80,1.0; 2.0,FALSE,125.124,28.646842,3.35504321
((NH2)2CH)0.83(CH3NH3)0.17PbBr0.51I2.49,DMF; DMSO; NMP,5; 1; 0.2,100,60,FALSE,886.205,1319.031117,7.184652744
((NH2)2CH)0.83(CH3NH3)0.17PbBr0.51I2.49,DMF; DMSO; NMP,5; 1; 0.2,100,60,FALSE,886.205,1319.031117,7.184652744
((NH2)2CH)0.83(CH3NH3)0.17PbBr0.51I2.49,DMF; DMSO; NMP,5; 1; 0.2,100,60,FALSE,323.254,481.1325649,6.176142835
CsPbBr3,DMF >> IPA,1 >> 1,Unknown >> 350.0,Unknown >> 10.0,FALSE,19.9652,3.407919217,1.226101905
CsPbBr2.9I0.1,DMF >> IPA,1 >> 1,Unknown >> 350.0,Unknown >> 10.0,FALSE,304.978,52.05759956,3.952350789
CsPbBr2.8I0.2,DMF >> IPA,1 >> 1,Unknown >> 350.0,Unknown >> 10.0,FALSE,197.716,33.74873058,3.518942804
CsPbBr2.7I0.3,DMF >> IPA,1 >> 1,Unknown >> 350.0,Unknown >> 10.0,FALSE,26.6889,4.555607516,1.516358895
CsPbBr3,DMF >> IPA,1 >> 1,Unknown >> 350.0,Unknown >> 10.0,FALSE,626.45,106.9306089,4.672180109
(CH3NH3)PbI3,DMF >> IPA,1 >> 1,100.0 >> 135.0,5.0 >> 15.0,FALSE,2636.22,899.9684248,6.802359679
(CH3NH3)PbI3,DMF >> IPA,1 >> 1,100.0 >> 135.0,5.0 >> 15.0,FALSE,321.928,109.9016907,4.699586245
(CH3NH3)PbI3,DMF >> IPA,1 >> 1,70.0 >> 70.0,600.0 >> 5.0,FALSE,218.415,37.2819043,3.618508069
(CH3NH3)PbI3,DMF >> IPA,1 >> 1,70.0 >> 70.0,600.0 >> 5.0,FALSE,1338.09,228.4025517,5.43110965
(CH3NH3)PbI3,DMF; DMSO,7; 3,100,10,FALSE,372.317,158.8797331,5.06814752
(CH3NH3)PbI3,DMF; DMSO,7; 3,100,10,FALSE,1016.59,433.8119073,6.072611047
Cs0.125((NH2)2CH)0.875PbBr0.375I2.625,DMF; DMSO,7.6; 1,140,15,FALSE,227.141,126.0069562,4.836337113
Cs0.125((NH2)2CH)0.875PbBr0.375I2.625,DMF; DMSO,7.6; 1,140,15,FALSE,417.633,231.6828011,5.445369199
(CH3NH3)PbI3,DMF >> IPA,1 >> 1,Unknown,Unknown,FALSE,15.8638,5.415678167,1.689298111
(CH3NH3)PbI3,DMF,1,100,30,FALSE,857.452,146.3610256,4.986076347
Cs0.05((NH2)2CH)0.79(CH3NH3)0.16PbBr0.51I2.49,DMF; DMSO,4; 1,100,60,FALSE,6525.52,1670.790551,7.421052177
Cs0.05((NH2)2CH)0.79(CH3NH3)0.16PbBr0.51I2.49,DMF; DMSO,4; 1,100,60,FALSE,741.267,189.7935949,5.245937139
Cs0.05((NH2)2CH)0.79(CH3NH3)0.16PbBr0.51I2.49,DMF; DMSO,4; 1,100,75,FALSE,254.149,65.07217015,4.175496964
Cs0.05((NH2)2CH)0.79(CH3NH3)0.16PbBr0.51I2.49,DMF; DMSO,4; 1,100,60,FALSE,304.978,65.07199946,4.175494341
(CH3NH3)PbI3,DMF; DMSO,6; 1,100,10,FALSE,2175.17,3721.678271,8.221929994
(CH3NH3)PbI3,DMF; DMSO,6; 1,100,10,FALSE,529.476,905.9242837,6.808955731
(CH3NH3)PbI3,DMF; DMSO,6; 1,100,10,FALSE,5522.62,9449.107359,9.153675557
(CH3NH3)PbI3,DMF,1,100,10,FALSE,546.626,62.57436086,4.136355623
Cs0.05((NH2)2CH)0.79(CH3NH3)0.16PbBr0.51I2.49,DMF; DMSO,4; 1,150,30,FALSE,13.9005,2.386864794,0.869980703
Cs0.05((NH2)2CH)0.79(CH3NH3)0.16PbBr0.51I2.49,DMF; DMSO,4; 1,150,30,FALSE,423.581,72.73339636,4.286800651
Cs0.05((NH2)2CH)0.81(CH3NH3)0.14PbBr0.45I2.55,DMF,1,100,10,FALSE,27.7294,9.466427095,2.247751549
Cs0.05((NH2)2CH)0.81(CH3NH3)0.14PbBr0.45I2.55,DMF,1,100,10,FALSE,48.7058,16.62747498,2.811056447
Cs0.05((NH2)2CH)0.81(CH3NH3)0.14PbBr0.45I2.55,DMF,1,100,10,FALSE,155.132,52.95988259,3.969534695
Cs0.05((NH2)2CH)0.81(CH3NH3)0.14PbBr0.45I2.55,DMF,1,100,10,FALSE,200,68.27718664,4.223575694
(CH3NH3)PbI3,none,1,120,180,FALSE,244.538,83.48183333,4.424629043
(CH3NH3)PbI3,DMSO; GBL,3; 7,70; 110; 150,30.0; 30.0; 10.0,FALSE,0.242275,0.512029752,-0.669372545
Ca0.1(CH3NH3)0.9PbBr0.3I2.7,DMSO; GBL,3; 7,70; 110; 150,30.0; 30.0; 10.0,FALSE,1.93915,4.098245772,1.410559022
(CH3NH3)PbI3,DMSO; GBL,3; 7,70; 110; 150,30.0; 30.0; 10.0,FALSE,92.6697,23.72709901,3.166617813
Ca0.1(CH3NH3)0.9PbBr0.3I2.7,DMSO; GBL,3; 7,70; 110; 150,30.0; 30.0; 10.0,FALSE,500,128.0197249,4.852184353
(CH3NH3)PbI3,DMF; DMSO,1; 0.89,100,10,FALSE,366.937,125.2671302,4.830448498
(CH3NH3)PbI3,DMF; DMSO,1; 0.89,100,10,FALSE,313.531,107.035073,4.673156566
(CH3NH3)PbI3,DMSO; GBL,3; 7,100,10,FALSE,960,163.8652479,5.099044431
(CH3NH3)PbI3,DMSO; GBL,3; 7,100,10,FALSE,1228.64,209.7202065,5.345774292
(CH3NH3)PbI3,DMSO >> IPA,1 >> 1,Unknown >> 100.0,Unknown >> 10.0,FALSE,121.765,28.6666046,3.355732842
(CH3NH3)PbI3,DMSO >> IPA,1 >> 1,Unknown >> 100.0,Unknown >> 10.0,FALSE,500,117.7128263,4.768247983
(CH3NH3)PbI3,DMF; NMP,9; 8,120,10,FALSE,558.475,95.32775452,4.557321001
(CH3NH3)PbI3,DMF; NMP,9; 8,120,10,FALSE,988.582,168.7439943,5.12838274
(CH3NH3)PbI3,DMF; NMP,9; 8,120,10,FALSE,314.517,53.68583977,3.983149275
(CH3NH3)PbI3,DMF; NMP,9; 8,120,10,FALSE,111.78,19.08005981,2.9486438
(CH3NH3)PbI3,DMSO; GBL,1; 1,85,60,TRUE,9.26697,15.85562549,2.763524358
(CH3NH3)PbI3,DMSO; GBL; NMP,2; 2; 1,85,60,TRUE,50,85.54913572,4.449090898
(CH3NH3)PbI3,DMF,1,120,30,FALSE,355.808,121.4678461,4.799649587
((NH2)2CH)0.83(CH3NH3)0.17PbBr0.51I2.49,DMF; DMSO,4; 1,120,45,FALSE,373.251,42.72746405,3.7548419
Cs0.05((NH2)2CH)0.79(CH3NH3)0.16PbBr0.51I2.49,DMF; DMSO,4; 1,120,45,FALSE,1197.57,137.0904006,4.920640567
Cs0.05((NH2)2CH)0.79(CH3NH3)0.16PbBr0.51I2.49,DMF; DMSO,4; 1,120,45,FALSE,11045.2,1264.386126,7.142342008
(CH3NH3)PbI3,DMF >> IPA,1 >> 1,100.0 >> 70.0,45.0 >> 60.0,FALSE,957.42,326.8497201,5.789500494
(CH3NH3)PbI3,DMF >> IPA,1 >> 1,100.0 >> 70.0,45.0 >> 60.0,FALSE,1803.17,615.5768731,6.422559833
(CH3NH3)PbI3,DMF >> IPA,1 >> 1,100.0 >> 70.0,45.0 >> 60.0,FALSE,3662.99,1250.493259,7.13129336
(CH3NH3)PbI3,DMF >> IPA,1 >> 1,100.0 >> 70.0,45.0 >> 60.0,FALSE,115.31,39.36521195,3.672882481
(CH3NH3)PbI3,DMSO,1,105,60,FALSE,2610.21,891.0889766,6.792444284
(CH3NH3)PbI3,DMSO,1,105,60,FALSE,262.098,89.47657031,4.493976807
((C6H5(CH2)2NH3))2(CH3NH3)3Pb4I13,DMF; DMSO,20; 1,Unknown,Unknown,FALSE,207,106.0003323,4.663442229
((SC4H3CH2CH2NH3))2(CH3NH3)3Pb4I14,DMF; DMSO,20; 1,Unknown,Unknown,FALSE,270,138.2613029,4.929145394
(CH3NH3)PbI3,DMF,1,100,20,FALSE,112.612,38.44415271,3.649206609
(CH3NH3)PbI3,DMF,1,100,20,FALSE,202.397,69.09548872,4.235489442
Cs0.05((NH2)2CH)0.79(CH3NH3)0.16PbBr0.51I2.49,DMF; DMSO,4; 1,100,60,FALSE,321.928,2780.038498,7.930220055
(CH3NH3)PbI3,DMF >> none,1 >> 1,70.0 >> 150.0,20.0 >> 60.0,FALSE,50,11.447381,2.43776097
Cs0.085((NH2)2CH)0.915PbBr0.45I2.55,DMF; DMSO,4; 1,105,50,FALSE,257.542,109.90152,4.699584692
Cs0.085((NH2)2CH)0.915PbBr0.45I2.55,DMF; DMSO,4; 1,105,50,FALSE,1694.32,723.0212679,6.583438638
Cs0.085((NH2)2CH)0.915PbBr0.45I2.55,DMF; DMSO,4; 1,105,50,FALSE,2196.85,937.4671091,6.843181674
Cs0.085((NH2)2CH)0.915PbBr0.45I2.55,DMF; DMSO,4; 1,105,50,FALSE,1134.47,484.1151245,6.182322739
Cs0.085((NH2)2CH)0.915PbBr0.45I2.55,DMF; DMSO,4; 1,105,50,FALSE,1134.47,484.1151245,6.182322739
Cs0.085((NH2)2CH)0.915PbBr0.45I2.55,DMF; DMSO,4; 1,105,50,FALSE,1134.47,484.1151245,6.182322739
Cs0.085((NH2)2CH)0.915PbBr0.45I2.55,DMF; DMSO,4; 1,105,50,FALSE,1134.47,484.1151245,6.182322739
(CH3NH3)PbI3,DMF; DMSO,250; 39,100,30,FALSE,335.661,114.5899437,4.741360049
(CH3NH3)PbI3,DMF; DMSO,250; 39,100,30,FALSE,265.449,90.62055458,4.506681059
(CH3NH3)PbI3,DMF; DMSO,250; 39,100,30,FALSE,4.35035,7.443373652,2.007324194
(CH3NH3)PbI3,Unknown,,Unknown >> 70.0,Unknown >> 30.0,FALSE,218.415,74.5638086,4.31165525
(CH3NH3)PbI3,Unknown,,Unknown >> 70.0,Unknown >> 30.0,FALSE,1058.95,361.5106339,5.890291457
((NH2)2CH)0.85(CH3NH3)0.15PbBr0.45I2.55,DMF; DMSO,4; 1,110,20,FALSE,1423.23,485.8707017,6.185942543
((NH2)2CH)PbI3,DMF; DMSO,4; 1,110,20,FALSE,163.652,55.86849074,4.023000549
(CH3NH3)PbI3,Unknown,,100,10,FALSE,739.559,252.4750394,5.53131239
(CH3NH3)PbI3,Unknown,,100,10,FALSE,106.356,36.30844231,3.592050285
(CH3NH3)PbI3,Unknown,,100,10,FALSE,739.559,252.4750394,5.53131239
(CH3NH3)PbI3,DMF; DMSO,9; 1,100,10,FALSE,146.775,110.2352248,4.70261649
(CH3NH3)PbI3,DMF; DMSO,9; 1,100,10,FALSE,15,32.0809259,3.468261645
(CH3NH3)PbI3,DMF; DMSO,9; 1,100,10,FALSE,1.45365,3.108962529,1.134289078
Cs0.13((NH2)2CH)0.87PbBr0.39I2.61,DMF; DMSO,9; 1,100,10,FALSE,11.6349,24.88389098,3.214220646
(CH3NH3)PbI3,DMSO,1,100,30,FALSE,6559.51,2239.324443,7.713929511
(CH3NH3)PbI3,DMSO,1,100,15,FALSE,732.598,125.0493259,4.828708267
