Repository: Fukapy/Perovskite_PI_Stability

# Standardised Process Descriptors for Interpretable Regression of Perovskite Solar-Cell Stability

**Ryo Fukasawa, Toru Asahi, Takuya Taniguchi**

This repository contains the analysis code accompanying the paper:

> *Standardised process descriptors for interpretable regression of perovskite solar-cell stability*

---

## Overview

Fabrication processes strongly influence perovskite solar-cell stability, yet their heterogeneous nature has hindered unified data-driven analysis. This work proposes a standardised descriptor framework that converts diverse process information recorded in [The Perovskite Database](https://www.perovskitedatabase.com/) into a unified numerical feature matrix for

File: data/20250624_5800/raw/Perovskite_5800data_addln_extract.csv (part 7 of 13)
CsPbBr0.45I2.55,DMF; DMSO >> DMSO; Methanol,9; 1 >> nan,Unknown >> 280,Unknown >> 30.0,FALSE,8.70069,14.88673019,2.700470225
CsSnI3,IPA >> Ethanol,1 >> 1,100; 500 >> 110,Unknown; 20.0 >> 20.0,FALSE,1124.43,383.8645848,5.950289847
CsSnBr0.6I2.4,IPA >> Ethanol,1 >> 1,100; 500 >> 110,Unknown; 20.0 >> 20.0,FALSE,2676.17,4578.880611,8.429209839
(CH3NH3)PbI3,DMSO; GBL,,100,15,FALSE,0.4,0.684393086,-0.37922284
(CH3NH3)PbI3,DMSO,1,100,15,FALSE,137.303,23.43665639,3.154301309
Cs0.15((NH2)2CH)0.255(CH3NH3)0.595PbI3,DMF >> IPA,1 >> 1,150,20,FALSE,508.297,86.76272284,4.463177069
Cs0.15((NH2)2CH)0.255(CH3NH3)0.595PbI3,DMF >> IPA,1 >> 1,150,20,FALSE,508.297,86.76272284,4.463177069
(CH3NH3)PbI3,DMF; DMSO,,100,2,FALSE,0.673394,1.584227554,0.460096941
(CH3NH3)PbI3,DMF; DMSO,,100,2,FALSE,0.673394,1.584227554,0.460096941
(CH3NH3)Ba0.03Pb0.97I3,DMF,1,100,60,FALSE,489.076,83.48183333,4.424629043
(CH3NH3)PbI3,DMF,1,100,60,FALSE,157.259,26.84300523,3.290005274
(CH3NH3)PbI3,DMF,1,100,10,TRUE,584.865,249.5808548,5.51978293
(CH3NH3)PbI3,DMF,1,100,10,TRUE,33.2753,14.19964918,2.653217259
(CH3NH3)PbI3,DMF; DMSO,9; 1,100,5,FALSE,15.006,5.763191977,1.751491484
(CH3NH3)PbI3,DMF; DMSO,9; 1,100,5,FALSE,14.1063,5.417653938,1.689662869
(CH3NH3)PbI3,DMF,1,Unknown,90,FALSE,115.323,34.44844373,3.539463822
(CH3NH3)PbI3,DMF,1,Unknown,90,FALSE,84.989,25.38729294,3.234248771
(CH3NH3)PbI3,DMSO; GBL,6; 4,100,30,TRUE,950,1625.433579,7.393529877
(CH3NH3)PbI3,DMSO; GBL,6; 4,100,30,TRUE,150,256.6474072,5.547703186
(CH3NH3)PbI3,DMSO; GBL,6; 4,100,30,TRUE,3606.34,6170.385403,8.727516579
(CH3NH3)PbI3,DMSO; GBL,6; 4,100,30,TRUE,4350.35,7443.373652,8.915079473
(CH3NH3)PbI3,DMSO; GBL,6; 4,100,30,TRUE,7325.98,12534.62515,9.436250106
(CH3NH3)PbI3,DMSO; GBL,6; 4,100,30,TRUE,2676.17,4578.880611,8.429209839
(CH3NH3)PbI3,DMSO; GBL,6; 4,100,30,TRUE,3074.84,5260.99809,8.568076039
(CH3NH3)PbI3,DMSO,1,100,60,TRUE,62.7063,24.7304648,3.208035876
(CH3NH3)PbI3,DMSO,1,100,60,TRUE,62.7063,24.7304648,3.208035876
(CH3NH3)PbI3,DMSO; GBL,3; 7,100,10,FALSE,2213.89,377.8954518,5.934617575
(CH3NH3)PbBr3,DMF; DMSO,1; 1,80,30,FALSE,522.041,5231.097282,8.56237634
(CH3NH3)PbI3,DMF; DMSO,4; 1,100,10,FALSE,97.4117,49.88247616,3.909669762
((NH2)2CH)0.95(CH3NH3)0.05PbBr0.15I2.85,DMF; DMSO,8; 1,150,10,TRUE,9.691,16.58113349,2.808265512
Cs0.05((NH2)2CH)0.81(CH3NH3)0.14PbBr0.45I2.55,DMF; DMSO,1; 4,120,10,FALSE,69.8927,2565.150239,7.849772329
Cs0.05((NH2)2CH)0.81(CH3NH3)0.14PbBr0.45I2.55,DMF; DMSO,1; 4,120,10,FALSE,100.099,3673.759546,8.208970816
((NH2)2CH)0.85(CH3NH3)0.15PbBr0.45I2.55,DMF; DMSO,4; 1,100,90,FALSE,250.274,96.12002592,4.565597681
((NH2)2CH)0.85(CH3NH3)0.15PbBr0.45I2.55,DMF; DMSO,4; 1,100,90,FALSE,898.102,344.924313,5.84332501
((NH2)2CH)0.85(CH3NH3)0.15PbBr0.45I2.55,DMF; DMSO,4; 1,100,90,FALSE,2117.9,813.3989264,6.701221674
((NH2)2CH)0.85(CH3NH3)0.15PbBr0.45I2.55,DMF; DMSO,4; 1,100,90,FALSE,18.5339,7.11811434,1.962642851
((NH2)2CH)0.85(CH3NH3)0.15PbBr0.45I2.55,DMF; DMSO,4; 1,100,90,FALSE,135.431,52.01351811,3.951503648
((NH2)2CH)0.85(CH3NH3)0.15PbBr0.45I2.55,DMF; DMSO,4; 1,100,90,FALSE,359.272,137.9817079,4.927121125
(CH3NH3)PbI3,DMSO >> none,1 >> 1,100.0 >> Unknown,10.0 >> Unknown,FALSE,436.829,373.7034341,5.923462526
(C3N2H5)0.1(CH3NH3)0.9PbI3,DMSO >> none,1 >> 1,100.0 >> Unknown,10.0 >> Unknown,FALSE,625.622,535.2142139,6.282667067
CsPbBrI2,DMF; DMSO,,280,8,FALSE,50,42.77456786,3.755943717
(CH3NH3)PbI3,DMF,1,90,10,FALSE,153.039,130.9235418,4.874613503
(CH3NH3)PbI3,DMF,1,90,10,FALSE,921.481,788.3190314,6.66990287
(CH3NH3)PbI3,DMF,1,65; 100,3.0; 5.0,FALSE,801.164,547.0122395,6.304471178
(CH3NH3)PbI3,DMF,1,Unknown,Unknown,FALSE,1.86626,0.637114912,-0.450805245
(CH3NH3)PbI3,DMF,1,Unknown,Unknown,FALSE,77.566,26.47994129,3.276387514
(CH3NH3)PbI3,DMF,1,Unknown,Unknown,FALSE,7325.98,1250.493259,7.13129336
(CH3NH3)PbI3,DMF,1,Unknown,45,FALSE,337.3,115.1494753,4.746231069
(CH3NH3)PbI3,DMSO; GBL,3; 7,100,10,FALSE,83.1881,31.94915304,3.464145672
(CH3NH3)PbI3,GBL,1,100,5,FALSE,679.272,115.9469528,4.753132783
(CH3NH3)PbI3,GBL,1,100,5,FALSE,4350.35,742.5741472,6.610122727
(CH3NH3)PbI3,GBL,1,100,5,FALSE,2186.98,373.3021041,5.922388022
Cs0.04((NH2)2CH)0.82(CH3NH3)0.14PbBr0.45I2.55,DMF; DMSO,4; 1,150,10,FALSE,1126.75,240.4103751,5.48234736
Cs0.04((NH2)2CH)0.82(CH3NH3)0.14PbBr0.45I2.55,DMF; DMSO,4; 1,150,10,FALSE,7412.67,1581.613291,7.366200675
(CH3NH3)PbI3,DMSO,1,100,10,FALSE,1183.02,201.9331933,5.307936917
(CH3NH3)PbI3,DMSO,1,100,10,FALSE,1058.95,180.755317,5.197144277
(CH3NH3)PbI3,DMF,1,100,10,FALSE,423.581,8230.212489,9.015567112
(CH3NH3)PbI3,DMF >> IPA,1 >> 1,100.0 >> 100,10.0 >> 10.0,FALSE,19.382,376.5938001,5.931167153
(CH3NH3)PbI3,DMF; DMSO,4; 1,100,30,FALSE,2697.58,28915.45084,10.27213136
Cs0.05((NH2)2CH)0.81(CH3NH3)0.14PbBr0.45I2.55,DMF; DMSO,4; 1,100,10,FALSE,70.5734,77.28525153,4.347503142
Cs0.05((NH2)2CH)0.81(CH3NH3)0.14PbBr0.45I2.55,DMF; DMSO,4; 1,100,10,FALSE,9396.75,10290.42369,9.238969003
Cs0.05((NH2)2CH)0.81(CH3NH3)0.14PbBr0.45I2.55,DMF; DMSO,4; 1,100,60,FALSE,11.1447,482.3479543,6.178665751
Cs0.05((NH2)2CH)0.81(CH3NH3)0.14PbBr0.45I2.55,DMF; DMSO,4; 1,100,60,FALSE,37.0217,1602.316909,7.379205929
(CH3NH3)PbI3,DMSO,1,100,10,TRUE,221.926,583.0310356,6.368240419
(CH3NH3)PbI3,DMSO,1,100,10,FALSE,48.2892,126.8625681,4.843104359
CsPbBrI2,none,1,300,10,TRUE,508.297,18655.14097,9.833877042
(CH3NH3)PbI3,DMF; DMSO,9; 1,65; 100,1.0; 10.0,FALSE,312.811,146.8352533,4.989311233
(CH3NH3)PbI3,DMF; DMSO,9; 1,65; 100,1.0; 10.0,FALSE,500,234.7028291,5.458320157
(CH3NH3)PbI3,DMF; DMSO,9; 1,65; 100,1.0; 10.0,FALSE,186.626,87.60330035,4.472818672
CsPbBrI2,DMF; DMSO,1; 9,55; 240,1.0; 1.0,FALSE,174.732,149.4817158,5.007174083
CsPbBrI2,DMF; DMSO,1; 9,55; 240,1.0; 1.0,FALSE,400,342.1965429,5.835385259
CsPbBrI2,DMF; DMSO,1; 9,55; 240,1.0; 1.0,FALSE,549.212,469.8461193,6.152405235
CsPbBrI2,DMF; DMSO,1; 9,55; 240,1.0; 1.0,FALSE,847.162,724.7397692,6.585812651
CsPbBr3,DMF >> Methanol,1 >> 1,80.0 >> 250.0,30.0 >> 5.0,FALSE,7952.57,3186.263455,8.066604178
(CH3NH3)PbI3,DMF >> IPA,1 >> 1,Unknown >> 100.0,Unknown >> 45.0,TRUE,211.79,36.15106339,3.587706364
(CH3NH3)PbI3,DMF,1,Unknown,Unknown,FALSE,1.31049,19.59660982,2.975356583
(CH3NH3)PbI3,DMF; DMSO,7; 3,60; 100,1.0; 5.0,TRUE,0.223461,0.1811803,-1.708262612
(CH3NH3)PbI3,DMF; DMSO,7; 3,60; 100,1.0; 5.0,TRUE,1.55399,1.259962025,0.231081582
(CH3NH3)PbI3,DMF; DMSO,4; 1,100,7,FALSE,45.818,23.46243103,3.155400462
(CH3NH3)PbI3,DMF; DMSO,4; 1,100,7,FALSE,720,368.6968078,5.909974647
(CH3NH3)PbI3,DMF; DMSO,4; 1,100,7,FALSE,450.448,230.6649162,5.440966078
(CH3NH3)PbI3,DMF; DMSO,7; 3,60; 80,2.0; 5.0,FALSE,36.0634,30.85192701,3.429199212
(C4H9NH3)((NH2)3C)(CH3NH3)4Pb5I16,DMF,1,100,10,FALSE,1656.23,706.7670301,6.560701093
((NH2)2CH)PbI3,DMF; DMSO >> IPA,7; 3 >> 1,70.0 >> 150.0,10.0 >> 20.0,FALSE,1331.56,681.8637798,6.524829901
(CH3NH3)PbI3,DMF; DMSO >> IPA,7; 3 >> 1,70.0 >> 150.0,10.0 >> 20.0,FALSE,121.765,260.4222628,5.562304401
(CH3NH3)PbI3,DMF,1,70,3,FALSE,2787.89,475.8732146,6.165151463
(CH3NH3)PbI3,DMF,1,70,3,FALSE,1182.92,201.916124,5.307852384
((NH2)2CH)0.85(CH3NH3)0.15PbBr0.45I2.55,DMF; DMSO >> IPA,4; 1 >> 1,Unknown >> 150.0,Unknown >> 20.0,FALSE,2676.17,685.2050946,6.529718202
((NH2)2CH)0.95(CH3NH3)0.05PbBr0.15I2.85,DMF; DMSO,8; 1,150,10,TRUE,5466.26,7014.50728,8.855735752
Cs0.05((NH2)2CH)0.8075(CH3NH3)0.1425PbBr0.45I2.55,DMF; DMSO,4; 1,100,45,FALSE,1703.55,726.9600081,6.588871467
(CH3NH3)PbI3,DMF; DMSO,4; 1,100,60,FALSE,515.754,441.2230895,6.089550619
(CH3NH3)PbI3,DMF >> IPA,1 >> 1,70.0 >> 70.0,10.0 >> 20.0,FALSE,28,803.2779713,6.68870082
(CH3NH3)PbI3,DMF >> IPA,1 >> 1,70.0 >> 70.0,30.0 >> 15.0,FALSE,98.6146,33.66563725,3.516477651
(CH3NH3)PbI3,DMF >> IPA,1 >> 1,70.0 >> 70.0,30.0 >> 15.0,FALSE,79.1465,27.01950176,3.296558893
(CH3NH3)PbI3,DMF; DMSO >> IPA,9; 1 >> 1,Unknown >> 105.0,Unknown >> 20.0,FALSE,25.0764,8.560730215,2.147185492
(CH3NH3)PbI3,DMF; DMSO >> IPA,9; 1 >> 1,Unknown >> 105.0,Unknown >> 20.0,FALSE,147.196,50.25064382,3.917023359
((NH2)2CH)0.85(CH3NH3)0.15PbBr0.45I2.55,DMF; DMSO,4; 1,110,10,FALSE,168,57.35283677,4.049222307
((NH2)2CH)0.85(CH3NH3)0.15PbBr0.45I2.55,DMF; DMSO,4; 1,Unknown,Unknown,FALSE,539.725,184.2545228,5.216318078
((NH2)2CH)0.85(CH3NH3)0.15PbBr0.45I2.55,DMF; DMSO,4; 1,Unknown,Unknown,FALSE,539.725,184.2545228,5.216318078
(CH3NH3)PbI3,DMF; DMSO >> IPA,7; 3 >> 1,105.0 >> 105.0,10.0 >> 10.0,FALSE,230.669,78.74715182,4.36624211
(CH3NH3)PbI3,DMF; DMSO >> IPA >> DMSO; IPA,7; 3 >> 1 >> nan,105.0 >> 105.0 >> Unknown,10.0 >> 10.0 >> Unknown,FALSE,318.619,108.7720446,4.689254359
(CH3NH3)PbBr0.87I2.13,DMF; DMSO >> IPA >> IPA,7; 3 >> 1 >> 1,105.0 >> 105.0 >> Unknown,10.0 >> 10.0 >> Unknown,FALSE,215.012,73.40207226,4.295952168
(CH3NH3)PbBr0.6I2.4,DMF; DMSO >> IPA >> DMSO; IPA,7; 3 >> 1 >> nan,105.0 >> 105.0 >> Unknown,10.0 >> 10.0 >> Unknown,FALSE,549.044,187.4358983,5.233436911
(CH3NH3)PbI3,DMSO; GBL,3; 7,100,15,FALSE,48,18.43484039,2.914242374
(CH3NH3)PbI3,DMSO; GBL,3; 7,100,15,FALSE,435.035,167.0791831,5.11846785
(CH3NH3)PbI3,GBL,1,Unknown,10,FALSE,57.8129,19.73651082,2.982470261
(CH3NH3)PbI3,DMSO; GBL,3; 7,100,10,FALSE,177.926,37.96339597,3.636622431
(CH3NH3)PbI3,DMSO; GBL,3; 7,100,10,FALSE,652.101,139.1363178,4.935454156
(CH3NH3)PbI3,DMF,1,100,5,FALSE,2.6674,0.455306419,-0.786784638
(CH3NH3)PbI3,DMF,1,100,5,FALSE,3.40941,0.581962307,-0.541349598
(CH3NH3)PbI3,none >> none,1 >> 1,Unknown >> 120.0,Unknown >> 30.0,FALSE,785.512,134.0813736,4.898446881
Cs0.1((NH2)2CH)0.1(CH3NH3)0.8PbI3,DMF,1,100,10,FALSE,505.992,86.36927555,4.458632006
Cs0.1((NH2)2CH)0.1(CH3NH3)0.8PbI3,DMF,1,100,10,FALSE,81.1186,13.84637448,2.628023428
Cs0.1((NH2)2CH)0.1(CH3NH3)0.8PbI3,DMF,1,100,10,FALSE,1622.85,277.0090808,5.624050288
(CH3NH3)PbI3,DMSO; GBL,3; 7,100,30,FALSE,211.79,181.1845146,5.199515929
(CH3NH3)PbI3,DMSO; GBL,3; 7,100,30,FALSE,211.79,181.1845146,5.199515929
(CH3NH3)PbI3,DMSO >> IPA,1 >> 1,Unknown >> 80.0,Unknown >> 20.0,FALSE,781.773,467.051034,6.146438532
(CH3NH3)PbI3,DMSO >> IPA,1 >> 1,Unknown >> 80.0,Unknown >> 20.0,FALSE,218.415,130.486665,4.871271038
(CH3NH3)PbI3,DMF,1,Unknown,Unknown,FALSE,423.581,144.604595,4.974003086
((NH2)2CH)0.85(CH3NH3)0.15PbBr0.45I2.55,DMF; DMSO,4; 1,100,90,FALSE,1467.76,250.5363086,5.523603855
((NH2)2CH)0.85(CH3NH3)0.15PbBr0.45I2.55,DMF; DMSO >> IPA,4; 1 >> 1,100,90,FALSE,847.162,144.604595,4.974003086
(CH3NH3)PbI3,DMF,1,100,10,FALSE,0.0237178,0.059717708,-2.818126694
Cs0.15((NH2)2CH)0.85PbI3,DMF; DMSO >> none,4; 1 >> 1,100.0 >> 185.0,30.0 >> 30.0,FALSE,293.258,62.5713475,4.136307466
CsPbI3,DMF; DMSO,9; 1,150,120,FALSE,3853.69,657.7977784,6.488897556
CsPbI3,DMF; DMSO,9; 1,150,60,FALSE,14.9098,2.544997993,0.934129861
(CH3NH3)PbI3,DMF,1,100,10,FALSE,152.489,39.04319967,3.664668717
(CH3NH3)PbI3,DMF,1,100,10,FALSE,213.049,54.54894876,3.999098441
Cs0.05((NH2)2CH)0.79(CH3NH3)0.16PbBr0.15I0.85,DMF; DMSO,4; 1,100,60,TRUE,2885.07,18904.60826,9.847160995
Cs0.05((NH2)2CH)0.79(CH3NH3)0.16PbBr0.15I0.85,DMF; DMSO,4; 1,100,60,TRUE,3480.28,22804.76038,10.03472458
Cs0.05((NH2)2CH)0.79(CH3NH3)0.16PbBr0.15I0.85,DMF; DMSO,4; 1,100,60,TRUE,423.581,2775.54197,7.928601312
Cs0.05((NH2)2CH)0.79(CH3NH3)0.16PbBr0.15I0.85,DMF; DMSO,4; 1,100,60,TRUE,120.039,20.48981302,3.019927837
((NH2)2CH)0.85(CH3NH3)0.15PbBr0.45I2.55,DMF; DMSO,4; 1,100,60,FALSE,1153.35,295.3030995,5.688002285
(CH3NH3)PbI3,DMF >> IPA,1 >> 1,Unknown,Unknown,FALSE,61.8731,26.40325748,3.273487392
(CH3NH3)PbI3,DMF >> IPA,1 >> 1,Unknown,Unknown,FALSE,50,21.33662082,3.060424884
(CH3NH3)PbI3,DMSO; GBL,3; 7,100,10,FALSE,176.987,98.18391725,4.586842427
(CH3NH3)PbI3,DMSO; GBL,3; 7,100,10,FALSE,222.712,123.5499589,4.8166456
(CH3NH3)PbI3,DMF >> IPA,1 >> 1,25.0 >> 25.0,Unknown,FALSE,23.5694,6.34048569,1.846955373
(CH3NH3)PbI3,DMF >> IPA,1 >> 1,25.0 >> 25.0,Unknown,FALSE,137.303,36.9363542,3.609196275
Cs0.05(CH3NH3)0.95PbI3,DMF,1,100,10,FALSE,111.162,42.69278599,3.75402996
Cs0.05(CH3NH3)0.95PbI3,DMF,1,100,10,FALSE,205.955,79.09890735,4.370699061
(CH3NH3)PbI3,DMF; DMSO,4; 1,60; 80,1.0; 2.0,FALSE,186.158,39.71982659,3.681850473
(CH3NH3)PbI3,DMF; DMSO,4; 1,60; 80,1.0; 2.0,FALSE,112.03,23.90341631,3.174021391
(CH3NH3)PbI3,DMF; DMSO,4; 1,100,50,FALSE,267.617,228.9440306,5.433477566
(CH3NH3)PbI3,DMF; DMSO,4; 1,100,50,FALSE,51.7995,44.31402456,3.791301208
((NH2)2CH)SnI3,DMSO,1,100,30,FALSE,440,75.1049053,4.318885874
(CH3NH3)PbI3,DMF >> IPA,1 >> 1,Unknown,Unknown,FALSE,1200,409.6631198,6.015335163
(CH3NH3)PbI3,DMF >> IPA,1 >> 1,Unknown,Unknown,FALSE,3845.59,1312.830331,7.179940643
(CH3NH3)PbI3,DMF >> IPA,1 >> 1,70.0 >> 70.0,30.0 >> 30.0,FALSE,430.025,3167.293944,8.060632857
(CH3NH3)PbI3,DMF >> IPA,1 >> 1,70.0 >> 70.0,30.0 >> 30.0,FALSE,430.025,3167.293944,8.060632857
(CH3NH3)PbI3,DMF >> IPA,1 >> 1,70.0 >> 70.0,30.0 >> 30.0,FALSE,336,2474.764875,7.81390067
(CH3NH3)PbI3,DMF >> IPA >> none,1 >> 1 >> 1,Unknown,Unknown,TRUE,4350.35,1670.791831,7.421052943
(CH3NH3)PbI3,DMF; DMSO >> IPA,92; 8 >> 1,80.0 >> 100.0,10.0 >> 10.0,FALSE,3173.24,1083.299499,6.987766754
(CH3NH3)PbI3,DMF >> IPA,1 >> 1,Unknown >> 100.0,Unknown >> 60.0,FALSE,115,39.25938232,3.670190456
(CH3NH3)PbI3,DMF >> IPA,1 >> 1,Unknown >> 100.0,Unknown >> 60.0,FALSE,1065.25,363.6613653,5.89622312
(CH3NH3)PbI3,DMF,1,105,60,FALSE,2.7,4.619653329,1.530319665
(CH3NH3)PbI3,DMF,1,105,60,FALSE,7.2,12.31907554,2.511148918
(CH3NH3)PbI3,DMF,1,80,150,FALSE,345,58.88907347,4.075655564
(CH3NH3)PbI3,DMF,1,100,150,FALSE,337,57.52352974,4.052194077
Cs0.05((NH2)2CH)0.79(CH3NH3)0.16PbBr0.51I2.49,DMF; DMSO,4; 1,100,60,FALSE,136.194,34.87103684,3.551656595
(CH3NH3)PbI3,DMF >> IPA,1 >> 1,70.0 >> 100.0,10.0 >> 120.0,FALSE,480,361.7105879,5.890844411
(CH3NH3)PbI3,DMF >> IPA,1 >> 1,70.0 >> 100.0,10.0 >> 120.0,FALSE,72,54.25658819,3.993724426
(CH3NH3)PbI3,DMF,1,100,10,FALSE,50,21.33662082,3.060424884
(CH3NH3)PbI3,DMF,1,100,10,FALSE,250,534.6820983,6.281672361
(CH3NH3)PbI3,DMF; DMSO,4; 1,60.0; 80.0,1.0; 2.0,FALSE,179,61.10808204,4.112644133
(CH3NH3)PbI3,DMF; DMSO,4; 1,60.0; 80.0,1.0; 2.0,FALSE,385,131.4335843,4.878501661
(CH3NH3)PbI3,DMF,1,100,20,TRUE,20,50.35686915,3.919135038
(CH3NH3)PbI3,DMF,1,100,20,TRUE,1000,2517.843457,7.831158043
(CH3NH3)PbI3,DMSO; GBL,3; 7,100,10,FALSE,500,170.6929666,5.139866426
(CH3NH3)PbI3,DMSO; GBL,3; 7,100,10,FALSE,300,102.41578,4.629040802
(CH3NH3)PbI3,Unknown,,100,5,FALSE,370,63.15639764,4.145614152
(CH3NH3)PbI3,Unknown,,100,5,FALSE,160,27.31087465,3.307284962
(CH3NH3)PbI3,DMF >> IPA,1 >> 1,Unknown >> 70.0,Unknown >> 10.0,FALSE,80,13.65543733,2.614137781
(CH3NH3)PbI3,DMF >> IPA,1 >> 1,Unknown >> 70.0,Unknown >> 10.0,FALSE,68,11.60712173,2.451618852
(CH3NH3)PbI3,DMF >> IPA,1 >> 1,Unknown >> 70.0,Unknown >> 10.0,FALSE,39,6.657025697,1.895672793
(CH3NH3)PbI3,DMF,1,70,60,FALSE,39,6.657025697,1.895672793
(CH3NH3)PbI3,DMF,1,70,60,FALSE,97,16.55721776,2.806822125
(CH3NH3)PbI3,DMF,1,70,60,FALSE,105,17.92276149,2.886071497
(CH3NH3)PbI3,DMF >> IPA,1 >> 1,80.0 >> 100.0,30.0 >> 20.0,FALSE,573,287.8613429,5.662478916
(CH3NH3)PbI3,DMF >> IPA,1 >> 1,80.0 >> 100.0,30.0 >> 20.0,FALSE,1589.98,271.398403,5.603587863
((C6H15N2))((NH2)2CH)0.75(CH3NH3)2.25Pb4I13,DMF; DMSO,4; 1,100,10,FALSE,15,38.49711108,3.650583201
(CH3NH3)PbI3,DMF,1,100,10,FALSE,2117.9,542.2659509,6.295756565
(CH3NH3)PbI3,DMF,1,100,10,FALSE,2117.9,542.2659509,6.295756565
(CH3NH3)PbI3,DMF,1,105,90,FALSE,312.811,53.39463757,3.977710321
(CH3NH3)PbI3,DMF,1,105,90,FALSE,312.811,53.39463757,3.977710321
(CH3NH3)PbI3,DMF; DMSO,2; 1,Unknown,Unknown,TRUE,4350.35,1485.148294,7.303269908
CsPbI3,DMF; DMSO,4; 1,300,10,TRUE,745.913,254.6442056,5.539867299
(CH3NH3)PbI3,DMF; DMSO,9; 1,70.0; 100.0,1.0; 10.0,FALSE,558.475,166.8235704,5.116936789
(CH3NH3)PbI3,DMF; DMSO >> IPA,9; 1 >> 1,70.0; 100 >> 90,1.0; 10.0 >> Unknown,FALSE,3935.71,1175.646527,7.069573511
(CH3NH3)PbI3,DMSO,1,100,90,FALSE,315.546,3101.45344,8.039626132
(CH3NH3)PbI3,DMSO,1,100,90,FALSE,663.702,6523.42559,8.783154914
((NH2)2CH)0.83(CH3NH3)0.17PbBr0.51I2.49,DMF; DMSO,4; 1,100,60,FALSE,243.529,145.4904061,4.980110147
((NH2)2CH)0.71(CH3NH3)0.29PbBr0.42I2.58,DMF; DMSO,4; 1,100,60,FALSE,1279.83,764.602928,6.639356651
(CH3NH3)PbI3,DMF; DMSO,4; 1,100,10,FALSE,400,136.5543733,4.916722874
(CH3NH3)PbI3,DMF; DMSO,4; 1,100,10,FALSE,80,136.8786172,4.919094527
((NH2)2CH)0.5(CH3NH3)0.5Pb0.5Sn0.5I3,DMF; DMSO,4; 1,Unknown,Unknown,FALSE,100,17.06929666,2.837281333
((NH2)2CH)0.5(CH3NH3)0.5Pb0.5Sn0.5I3,DMF; DMSO,4; 1,Unknown,Unknown,FALSE,959.876,163.844082,5.098915256
((NH2)2CH)0.5(CH3NH3)0.5Pb0.5Sn0.5I3,DMF; DMSO,4; 1,Unknown,Unknown,FALSE,1109.63,189.4060365,5.243893052
CsPbBr3,DMF >> Methanol,1 >> 1,90.0 >> 250.0,30.0 >> 5.0,FALSE,287.418,196.2409243,5.27934311
CsPbBr3,DMF >> Methanol,1 >> 1,90.0 >> 250.0,30.0 >> 5.0,FALSE,254.149,1665.327803,7.417777262
CsPbBr3,DMF >> Methanol,1 >> 1,90.0 >> 250.0,30.0 >> 5.0,FALSE,329.527,224.9917648,5.416063801
CsPbBr3,DMF >> Methanol,1 >> 1,90.0 >> 250.0,30.0 >> 5.0,FALSE,186.158,1219.812367,7.106452328
CsPbBr3,DMF >> Methanol,1 >> 1,90.0 >> 250.0,30.0 >> 5.0,FALSE,418.94,286.0404457,5.656133219
CsPbBr3,DMF >> Methanol,1 >> 1,90.0 >> 250.0,30.0 >> 5.0,FALSE,329.527,2159.247036,7.677514845
(CH3NH3)PbI3,DMF >> IPA,1 >> 1,Unknown >> 90.0,Unknown >> 45.0,FALSE,108.675,18.55005814,2.920472924
(CH3NH3)PbI3,DMF >> IPA,1 >> 1,Unknown >> 90.0,Unknown >> 45.0,FALSE,214.144,36.55287464,3.598759833
(CH3NH3)PbI3,DMF >> IPA,1 >> 1,Unknown >> 90.0,Unknown >> 45.0,FALSE,90.1232,15.38339637,2.73328877
(CH3NH3)PbI3,DMF >> IPA,1 >> 1,Unknown >> 90.0,Unknown >> 45.0,FALSE,44.839,7.653701929,2.035189443
(CH3NH3)PbI3,DMF; DMSO,4; 1,80,5,FALSE,69.3234,29.582542,3.38718439
(CH3NH3)PbI3,DMF; DMSO,4; 1,80,5,FALSE,7.44871,160.8100302,5.080223732
(CH3NH3)PbI3,DMF; DMSO,4; 1,80,5,FALSE,1793.32,765.2677771,6.640225808
(CH3NH3)PbI3,DMF; DMSO,4; 1,80,5,FALSE,115.72,2498.276439,7.823356349
(CH3NH3)PbI3,DMF; DMSO,4; 1,80,5,FALSE,26.2098,56.05564344,4.02634483
((C6H5(CH2)2NH3))2(CH3NH3)4Pb5I16,DMF,1,100,15,FALSE,73.0588,34.2942141,3.534976655
(CH3NH3)PbI3,DMF,1,100,10,TRUE,1076.2,920.6797987,6.825112309
(CH3NH3)PbI3,DMF,1,100,10,TRUE,711.616,608.7813377,6.411459152
(CH3NH3)PbI3,DMF,1,100,10,TRUE,461.338,19.35369981,2.962883606
(CH3NH3)PbI3,DMF >> IPA,1 >> 1,100.0 >> 100.0,5.0 >> 5.0,FALSE,1.30865,0.446754701,-0.805745601
(CH3NH3)PbI3,DMF >> IPA,1 >> 1,100.0 >> 100.0,5.0 >> 5.0,FALSE,1.30865,0.446754701,-0.805745601
((NH2)2CH)0.85(CH3NH3)0.15PbBr0.45I2.55,DMF; DMSO,4; 1,105,60,FALSE,93.0792,51.63588552,3.944216887
((NH2)2CH)0.85(CH3NH3)0.15PbBr0.45I2.55,DMF; DMSO,4; 1,105,60,FALSE,93.0792,51.63588552,3.944216887
((NH2)2CH)0.85(CH3NH3)0.15PbBr0.45I2.55,DMF; DMSO,4; 1,105,60,FALSE,11.6292,6.451323603,1.86428532
(CH3NH3)PbI3,DMF; DMSO,6; 4,100,30,FALSE,101.291,38.83572822,3.659340653
Cs0.05((NH2)2CH)0.79(CH3NH3)0.16PbBr0.51I2.49,DMF; DMSO,4; 1,100,60,FALSE,10905.6,1861.509216,7.529142844
(CH3NH3)PbI3,DMF; DMSO,9; 1,Unknown,Unknown,FALSE,157.259,53.68601047,3.983152455
Cs0.05((NH2)2CH)0.79(CH3NH3)0.16PbBr0.51I2.49,DMF; DMSO,4; 1,100,60,FALSE,5978,2040.805109,7.62109967
(CH3NH3)PbI3,DMF >> IPA,1 >> 1,Unknown >> 70.0,Unknown >> 5.0,FALSE,1701.7,290.4682212,5.671494177
(CH3NH3)PbI3,DMF >> IPA,1 >> 1,Unknown >> 70.0,Unknown >> 5.0,FALSE,10440.8,1782.171126,7.485587633
(CH3NH3)PbI3,DMF,1,100,3,TRUE,79.968,27.2999503,3.306884882
Cs0.05((NH2)2CH)0.79(CH3NH3)0.16PbBr0.51I2.49,DMF; DMSO,4; 1,100,45,FALSE,273.304,139.9532116,4.941308164
Cs0.05((NH2)2CH)0.79(CH3NH3)0.16PbBr0.51I2.49,DMF; DMSO,4; 1,100,45,FALSE,266.777,136.6108726,4.917136539
(CH3NH3)PbI3,DMF; DMSO,4; 1,100,10,FALSE,2117.9,542.2659509,6.295756565
(CH3NH3)PbI3,DMF; DMSO,4; 1,100,10,FALSE,2117.9,542.2659509,6.295756565
(CH3NH3)PbI3,DMF; DMSO,,Unknown,Unknown,FALSE,1200,460.8710098,6.133118199
(CH3NH3)PbI3,DMF; DMSO >> IPA,nan >> 1,Unknown >> 100.0,Unknown >> 2.0,FALSE,8700.69,3341.579822,8.114198975
(CH3NH3)PbI3,DMF; DMSO >> IPA,nan >> 1,Unknown >> 100.0,Unknown >> 2.0,FALSE,2117.9,18289.31791,9.814072448
(CH3NH3)PbI3,DMF; DMSO >> IPA,nan >> 1,Unknown >> 100.0,Unknown >> 2.0,FALSE,2117.9,41150.96529,10.62500266
(CH3NH3)PbI3,DMF; GBL,7; 3,95,10,FALSE,112.675,38.46566002,3.649765896
(CH3NH3)PbI3,DMF; GBL,7; 3,95,10,FALSE,610.953,208.57076,5.34027836
(CH3NH3)PbI3,DMF; DMSO,7; 3,100,10,FALSE,51.0129,17.41508647,2.857336869
(CH3NH3)PbI3,DMF; DMSO,7; 3,100,10,FALSE,240,81.93262396,4.405897251
(CH3NH3)PbI3,none >> IPA,1 >> 1,Unknown >> 70.0,Unknown >> 5.0,FALSE,1229.42,314.7800205,5.751874047
(CH3NH3)PbI3,DMF; DMSO,4; 1,Unknown,Unknown,FALSE,609.957,459.6414689,6.13044677
(CH3NH3)PbI3,DMF; DMSO,4; 1,Unknown,Unknown,FALSE,609.957,459.6414689,6.13044677
Cs0.05((NH2)2CH)0.79(CH3NH3)0.16PbBr0.51I2.49,DMF; DMSO,4; 1,100,60,TRUE,6264.5,1069.306089,6.974765202
(CH3NH3)PbI3,DMF; DMSO; n-butyl amine >> n-butanol,14; 6; 3 >> 1,70.0 >> 100.0,10.0 >> 30.0,FALSE,26.8273,9.158462845,2.214678353
(CH3NH3)PbI3,DMF; DMSO; n-butyl amine >> n-butanol,14; 6; 3 >> 1,70.0 >> 100.0,10.0 >> 30.0,FALSE,49.7276,16.97630313,2.831818438
(CH3NH3)PbI3,Methylamine >> Methylamine,1 >> 1,Unknown >> 50.0,Unknown >> 2.0,FALSE,1058.95,1576.145476,7.362737573
(CH3NH3)PbI3,DMF; DMSO,9; 1,100,5,FALSE,25.375,4.331334027,1.465875584
(CH3NH3)PbI3,DMF; DMSO,9; 1,100,5,FALSE,101.009,17.24152586,2.847320768
((C6H5(CH2)2NH3))2(CH3NH3)5Pb6I19,Methylammonium acetate,1,60.0; 100.0,2.0; 3.0,FALSE,1464,687.2098835,6.532639753
((C6H5(CH2)2NH3))2(CH3NH3)5Pb6I19,Methylammonium acetate,1,60.0; 100.0,2.0; 3.0,FALSE,1464,687.2098835,6.532639753
((C6H5(CH2)2NH3))2(CH3NH3)5Pb6I19,Methylammonium acetate,1,60.0; 100.0,2.0; 3.0,FALSE,3463.89,1625.969565,7.393859572
((C6H5(CH2)2NH3))2(CH3NH3)5Pb6I19,Methylammonium acetate,1,60.0; 100.0,2.0; 3.0,FALSE,222.282,104.3404285,4.647658904
(CH3NH3)PbI3,DMF; DMSO,9; 1,65.0; 100.0,1.0; 2.0,FALSE,646.626,110.3745102,4.703879221
((NH2)2CH)0.85(CH3NH3)0.15PbI3,DMF; DMSO,4; 1,150,30,FALSE,139.005,35.59076373,3.572086158
((NH2)2CH)0.85(CH3NH3)0.15PbI3,DMF; DMSO,4; 1,150,30,FALSE,60,76.99422215,4.343730382
((NH2)2CH)0.85(CH3NH3)0.15PbI3,DMF; DMSO,4; 1,150,30,FALSE,241.446,61.81970102,4.1242221
((NH2)2CH)0.85(CH3NH3)0.15PbI3,DMF; DMSO,4; 1,150,30,FALSE,37.5373,48.16925359,3.874720925
((NH2)2CH)0.85(CH3NH3)0.15PbBr0.45I2.55,DMF; DMSO,4; 1,130,20,FALSE,314.517,93.9502196,4.542765063
((NH2)2CH)0.85(CH3NH3)0.15PbBr0.45I2.55,DMF; DMSO,4; 1,130,20,FALSE,988.582,295.30199,5.687998528
((NH2)2CH)0.85(CH3NH3)0.15PbBr0.45I2.55,DMF; DMSO,4; 1,130,20,FALSE,988.582,295.30199,5.687998528
((NH2)2CH)0.85(CH3NH3)0.15PbBr0.45I2.55,DMF; DMSO,4; 1,130,20,FALSE,988.582,295.30199,5.687998528
((NH2)2CH)0.85(CH3NH3)0.15PbBr0.45I2.55,DMF; DMSO,4; 1,130,20,FALSE,988.582,295.30199,5.687998528
Cs0.05((NH2)2CH)0.7885(CH3NH3)0.1615PbBr0.51I2.49,DMF; DMSO,4; 1,100,40,FALSE,184.358,31.46861393,3.448990666
Cs0.05((NH2)2CH)0.7885(CH3NH3)0.1615PbBr0.51I2.49,DMF; DMSO,4; 1,100,40,FALSE,194.676,33.22982396,3.503447785
(CH3NH3)PbI3,DMF >> IPA,1 >> 1,80.0 >> 80.0,30.0 >> 30.0,FALSE,63.6361,10.86223469,2.385292066
((NH2)2CH)0.6(CH3NH3)0.4PbI3,DMF; DMSO >> IPA,10; 1 >> 1,150.0 >> 120.0,10.0 >> 40.0,FALSE,327.622,83.88415665,4.42943676
((NH2)2CH)0.6(CH3NH3)0.4PbI3,DMF; DMSO >> IPA,10; 1 >> 1,150.0 >> 120.0,10.0 >> 40.0,FALSE,48.2892,61.96648987,4.126593753
Cs0.1((NH2)2CH)0.54(CH3NH3)0.36PbI3,DMF; DMSO >> IPA,10; 1 >> 1,150.0 >> 120.0,10.0 >> 40.0,FALSE,750,192.0295874,5.257649461
Cs0.1((NH2)2CH)0.54(CH3NH3)0.36PbI3,DMF; DMSO >> IPA,10; 1 >> 1,150.0 >> 120.0,10.0 >> 40.0,FALSE,205.955,264.2890837,5.577043518
Cs0.05((NH2)2CH)0.7885(CH3NH3)0.1615PbBr0.51I2.49,DMF; DMSO,4; 1,150,10,FALSE,61.3829,1005.538582,6.913278579
(CH3NH3)PbI3,DMF; DMSO,5; 1,100,15,FALSE,26.8154,14.87590057,2.699742492
(CH3NH3)PbI3,DMF; DMSO,5; 1,100,15,FALSE,1.01095,32.92313792,3.494175691
(CH3NH3)PbI3,DMF; DMSO,5; 1,100,15,FALSE,4427.78,2456.320437,7.806419752
(CH3NH3)PbI3,DMF; DMSO,5; 1,100,15,FALSE,4.66793,152.0183028,5.024000927
(CH3NH3)PbI3,DMF,1,100,90,FALSE,67.9197,23.18683017,3.143584452
(CH3NH3)PbI3,DMF >> IPA,1 >> 1,70.0 >> 70.0,30.0 >> 15.0,FALSE,26.8273,45.90104658,3.826487918
(CH3NH3)PbI3,DMF >> IPA,1 >> 1,70.0 >> 70.0,30.0 >> 15.0,FALSE,24.3327,41.6328291,3.728889017
(CH3NH3)PbI3,DMF >> IPA,1 >> 1,70.0 >> 70.0,30.0 >> 15.0,FALSE,19.9224,34.08688203,3.528912619
(CH3NH3)PbI3,DMF >> IPA,1 >> 1,90.0 >> 100.0,40.0 >> 40.0,FALSE,26.0708,4.450102193,1.492927061
(CH3NH3)PbI3,DMF >> IPA,1 >> 1,90.0 >> 100.0,40.0 >> 40.0,FALSE,23.5072,4.012513704,1.389417904
(CH3NH3)PbI3,DMSO,1,100,60,FALSE,72.3224,255.6567647,5.543835782
(CH3NH3)PbI3,DMSO,1,100,60,TRUE,7.59769,26.85752747,3.290546134
(CH3NH3)PbI3,DMSO,1,100,60,TRUE,93.3129,575.3570615,6.354990825
(CH3NH3)PbI3,DMSO,1,100,60,TRUE,264.738,452.9621419,6.11580855
(C4H9NH3)0.15((NH2)2CH)0.85SnI3,DMSO,1,100,10,TRUE,13119,2239.321029,7.713927987
(CH3NH3)PbI3,DMF; DMSO,100; 13,65; 100,1.0; 2.0,FALSE,167.158,57.06538982,4.0441978
Cs0.025((NH2)2CH)0.825(CH3NH3)0.15PbBr0.45I2.55,DMF; DMSO,2; 8,Unknown,Unknown,FALSE,16.4,9.097935119,2.208047478
((CF3CH2NH2))2Cs0.975((NH2)2CH)32.175(CH3NH3)5.85Pb40Br18.15I102.85,DMF; DMSO,2; 8,Unknown,Unknown,FALSE,14,7.76652998,2.049823473
((CF3CH2NH2))2Cs0.725((NH2)2CH)23.925(CH3NH3)4.35Pb29Br13.65I77.35,DMF; DMSO,2; 8,Unknown,Unknown,FALSE,12.2,6.767976125,1.912202095
(CH3NH3)PbI3,DMF,1,95,50,FALSE,16.2809,2.77903512,1.022103788
(CH3NH3)PbI3,DMF,1,65; 75; 85; 95,20.0; 20.0; 20.0; 40.0,FALSE,35.709,6.095275144,1.807513904
(CH3NH3)PbI3,DMF; DMSO,8; 1,50; 100,2.0; 10.0,TRUE,790.272,337.2346802,5.820779068
(CH3NH3)PbI3,DMF; DMSO,8; 1,50; 100,2.0; 10.0,TRUE,1479.51,631.3548775,6.447868109
(CH3NH3)PbI3,DMF; DMSO,8; 1,50; 100,2.0; 10.0,TRUE,1914.84,817.1243004,6.705791226
(CH3NH3)PbI3,DMF; DMSO,8; 1,50; 100,2.0; 10.0,TRUE,2366.05,1009.670234,6.917379056
CsPbBr3,DMSO,1,Unknown,30,FALSE,275.737,70.59954979,4.257023768
(CH3NH3)PbI3,DMF; DMSO >> IPA,1; 1 >> 1,Unknown >> 100.0,Unknown >> 10.0,FALSE,29.057,6.652530994,1.894997383
(CH3NH3)PbI3,DMF; DMSO >> IPA,1; 1 >> 1,Unknown >> 100.0,Unknown >> 10.0,FALSE,231.788,53.06731094,3.971561125
(CH3NH3)PbI3,DMF; DMSO >> IPA,1; 1 >> 1,Unknown >> 100.0,Unknown >> 10.0,FALSE,294.943,67.52649788,4.212520082
(CH3NH3)PbI3,DMF; DMSO >> IPA,1; 1 >> 1,Unknown >> 100.0,Unknown >> 10.0,FALSE,304.498,69.71409239,4.244402484
(CH3NH3)PbI3,DMF; DMSO >> IPA,1; 1 >> 1,Unknown >> 100.0,Unknown >> 10.0,FALSE,347.729,79.61172695,4.377161405
(CH3NH3)PbI3,DMF; DMSO >> IPA,1; 1 >> 1,Unknown >> 100.0,Unknown >> 10.0,FALSE,558.475,127.8615221,4.850947819
(CH3NH3)PbI3,DMF; DMSO >> IPA,1; 1 >> 1,Unknown >> 100.0,Unknown >> 10.0,FALSE,129.79,29.7151116,3.391655724
Cs0.05((NH2)2CH)0.79(CH3NH3)0.16PbBr0.45I2.55,DMF; DMSO,4; 1,100,60,FALSE,34.2638,7.844615461,2.059827368
Cs0.05((NH2)2CH)0.79(CH3NH3)0.16PbBr0.45I2.55,DMF; DMSO,4; 1,100,60,FALSE,109.319,25.02832487,3.220008178
Cs0.05((NH2)2CH)0.79(CH3NH3)0.16PbBr0.45I2.55,DMF; DMSO,4; 1,100,60,FALSE,161.592,36.99610381,3.610812605
Cs0.05((NH2)2CH)0.79(CH3NH3)0.16PbBr0.45I2.55,DMF; DMSO,4; 1,100,60,FALSE,277.093,63.43978286,4.150091155
Cs0.05((NH2)2CH)0.79(CH3NH3)0.16PbBr0.45I2.55,DMF; DMSO,4; 1,100,60,FALSE,489.076,111.9727862,4.718255861
Cs0.05((NH2)2CH)0.79(CH3NH3)0.16PbBr0.45I2.55,DMF; DMSO,4; 1,100,60,FALSE,720,164.8422864,5.104989177
Cs0.05((NH2)2CH)0.79(CH3NH3)0.16PbBr0.45I2.55,DMF; DMSO,4; 1,100,60,FALSE,401.179,91.84897724,4.520145676
((NH2)2CH)SnI3,DMSO,1,130,10,FALSE,2034.8,347.3260484,5.85026396
((NH2)2CH)PbI3,DMF,1,160,20,TRUE,62.3712,2289.101703,7.73591475
((NH2)2CH)PbI3,DMF,1,160,20,TRUE,85.0931,3123.02409,8.046557071
((NH2)2CH)PbI3,DMF,1,160,20,TRUE,0.264397,0.07404255,-2.603115353
((NH2)2CH)PbI3,DMF,1,160,20,TRUE,0.451437,0.126421807,-2.068131286
Cs0.05((NH2)2CH)0.79(CH3NH3)0.16PbBr0.51I2.49,DMF; DMSO,4; 1,100,10,FALSE,1855.6,1587.449763,7.369884085
(CH3NH3)PbI3,DMF,1,70,60,FALSE,51.0129,10.88442904,2.38733324
(CH3NH3)PbI3,DMF,1,70,60,FALSE,53.864,11.49275744,2.441717049
(CH3NH3)PbI3,DMF,1,70,60,FALSE,43.2632,9.23090494,2.222557087
(CH3NH3)PbI3,DMF,1,70,60,FALSE,48.3055,10.30676137,2.332800124
Cs0.2((NH2)2CH)0.8PbBr0.32I2.68,DMF; DMSO,,100,60,FALSE,159.164,81.504526,4.400658552
Cs0.2((NH2)2CH)0.8PbBr0.32I2.68,DMF; DMSO,,100,60,FALSE,1482.87,759.3464381,6.632458113
(CH3NH3)PbI3,DMSO; GBL,4; 6,100,10,FALSE,75.0746,12.81470619,2.550593432
(CH3NH3)PbI3,DMSO; GBL,4; 6,100,10,FALSE,120,20.48315599,3.019602889
(CH3NH3)PbI3,DMF,1,100,1,FALSE,4327.6,738.6908822,6.604879541
((NH2)2CH)0.3(CH3NH3)0.7PbI3,DMF,1,120,20,FALSE,1725.57,1476.210221,7.297233421
(CH3NH3)PbI3,DMF,1,100,5,FALSE,1378.68,1179.448824,7.07280251
((NH2)2CH)0.83(CH3NH3)0.17PbBr0.51I2.49,DMF; DMSO,4; 1,150,20,FALSE,598.642,102.1839789,4.626774903
((NH2)2CH)0.83(CH3NH3)0.17PbBr0.51I2.49,DMF; DMSO,4; 1,150,20,FALSE,1340.63,228.8361118,5.433006078
((NH2)2CH)0.83(CH3NH3)0.17PbBr0.51I2.49,DMF; DMSO,4; 1,150,20,FALSE,598.642,102.1839789,4.626774903
((NH2)2CH)0.83(CH3NH3)0.17PbBr0.51I2.49,DMF; DMSO,4; 1,150,20,FALSE,242.936,41.46746653,3.724909181
((NH2)2CH)0.83(CH3NH3)0.17PbBr0.51I2.49,DMF; DMSO,4; 1,150,20,FALSE,218,37.21106672,3.616606209
((NH2)2CH)0.83(CH3NH3)0.17PbBr0.51I2.49,DMF; DMSO,4; 1,150,20,FALSE,190.458,32.50984103,3.481542844
(CH3NH3)PbI3,DMF,1,100,30,FALSE,27.6646,523.088152,6.25975
(CH3NH3)PbI3,DMF,1,100,30,FALSE,10.4839,198.2318153,5.28943713
(CH3NH3)PbI3,DMF; DMSO,9; 1,100,10,FALSE,85.1171,14.52889031,2.676139102
(CH3NH3)PbI3,DMF; DMSO,9; 1,100,10,FALSE,681.422,116.3139427,4.756292938
(CH3NH3)PbI3,DMF >> IPA,1 >> 1,Unknown >> 105.0,Unknown >> 60.0,FALSE,341.253,145.6237173,4.981026016
(CH3NH3)PbI3,DMF >> IPA,1 >> 1,Unknown >> 105.0,Unknown >> 60.0,FALSE,1363.16,581.7045608,6.365962691
(CH3NH3)PbI3,DMSO,1,100,5,FALSE,195.697,66.80820297,4.201825872
(CH3NH3)Pb0.97Zn0.03I3,DMSO,1,100,5,FALSE,2213.89,755.7909036,6.627764755
(CH3NH3)PbI3,DMF; DMSO,9; 1,140,30,FALSE,413.512,158.8130775,5.067727897
(CH3NH3)PbI3,DMF; DMSO,9; 1,140,30,FALSE,1233.79,473.8483693,6.160887375
(CH3NH3)PbI3,DMF; DMSO,7; 3,100,10,FALSE,360.482,61.53174198,4.119553171
(CH3NH3)PbI3,DMF; DMSO,7; 3,100,10,FALSE,194.106,91.11445468,4.51211646
(CH3NH3)PbI3,DMF; DMSO,7; 3,100,10,FALSE,2016.72,344.2399196,5.841338855
(CH3NH3)PbI3,DMF; DMSO,7; 3,100,10,FALSE,194.106,91.11445468,4.51211646
(CH3NH3)PbI3,DMF; DMSO,7; 3,100,10,FALSE,3569.88,609.3534076,6.412398407
(CH3NH3)PbI3,DMF; DMSO,7; 3,100,10,FALSE,1400,657.1679214,6.487939574
(CH3NH3)PbI3,DMF; DMSO,7; 3,100,10,FALSE,11310.9,1930.691076,7.565633288
(CH3NH3)PbI3,DMF; DMSO,7; 3,100,10,FALSE,6090.48,2858.905773,7.958194234
((NH2)2CH)0.1(CH3NH3)0.9PbI3,DMF; DMSO,4; 1,100,50,FALSE,365.893,669.4041957,6.506388057
(CH3NH3)PbI3,DMF >> IPA,1 >> 1,70.0 >> 70.0,15.0 >> 30.0,FALSE,213.049,54.54894876,3.999098441
(CH3NH3)PbI3,DMF >> IPA,1 >> 1,70.0 >> 70.0,15.0 >> 30.0,FALSE,67.2181,17.21048535,2.845518811
(CH3NH3)PbI3,DMF >> IPA,1 >> 1,70.0 >> 70.0,15.0 >> 30.0,FALSE,45.0448,11.53324581,2.445233805
(CH3NH3)PbI3,DMF >> IPA,1 >> 1,70.0 >> 70.0,15.0 >> 30.0,FALSE,49.138,12.58126649,2.532208921
Cs0.05((NH2)2CH)0.8(CH3NH3)0.15PbBr0.47I2.53,DMF; DMSO,4; 1,100,30,FALSE,737.963,125.9650937,4.836004834
Cs0.05((NH2)2CH)0.8(CH3NH3)0.15PbBr0.47I2.53,DMF; DMSO,4; 1,100,30,FALSE,22.2407,3.796331062,1.33403509
(CH3NH3)PbI3,DMF,1,100,90,FALSE,127.032,2193.992759,7.693478341
(CH3NH3)PbI3,DMF,1,100,90,FALSE,90.6248,1565.197391,7.355767224
(CH3NH3)PbI3,DMF,1,100,60,FALSE,191.612,65.41364143,4.180730821
(CH3NH3)PbI3,DMF,1,100,60,FALSE,1172.16,400.1589354,5.991861807
Cs0.15((NH2)2CH)0.85PbI3,DMF; DMSO >> IPA,1; 0.079 >> 1,80.0 >> 140.0,5.0 >> 60.0,FALSE,104.408,3155.686701,8.056961406
(C4H9NH3)2((NH2)2CH)2Pb3I10,DMF,1,110,15,FALSE,375.373,80.09191368,4.383174896
(CH3NH3)PbI3,DMF >> IPA,1 >> 1,Unknown >> 100.0,Unknown >> 60.0,FALSE,3132.25,534.6530446,6.281618022
(CH3NH3)PbI3,DMF >> IPA,1 >> 1,Unknown >> 100.0,Unknown >> 60.0,FALSE,720,122.8989359,4.811362359
(C4H9NH3)2(CH3NH3)3Pb4I13,DMF,1,100,10,FALSE,480,245.7978719,5.504509539
(C4H9NH3)2(CH3NH3)3Pb4I13,DMF; DMSO,3; 1,100,10,FALSE,480,245.7978719,5.504509539
(C4H9NH3)2(CH3NH3)3Pb4I13,DMF; DMSO,1; 1,100,10,FALSE,720,368.6968078,5.909974647
(C4H9NH3)2(CH3NH3)3Pb4I13,DMF; DMSO,1; 3,100,10,FALSE,3132.25,1603.959134,7.38023031
(C4H9NH3)2(CH3NH3)3Pb4I13,DMSO,1,100,10,FALSE,2596.56,1329.643588,7.192666206
(C4H9NH3)2(CH3NH3)3Pb4I13,Unknown,,100,4,FALSE,2200,375.5245265,5.928323786
((NH3(CH2)4NH3))2(CH3NH3)3Pb4I13,Unknown,,100,4,FALSE,3400,580.3560864,6.363641857
((HCCCH2CNH3))2(CH3NH3)3Pb4I13,Unknown,,100,4,FALSE,3400,580.3560864,6.363641857
CsPbI3,DMF; DMSO,4; 1,Unknown,Unknown,FALSE,7124,1216.016694,7.103335791
CsPbI3,DMF; DMSO,4; 1,Unknown,Unknown,FALSE,7970.83,6818.976175,8.827464619
Cs0.05((NH2)2CH)0.05(CH3NH3)0.9PbBr0.05I2.95,DMF; DMSO,4; 1,100,30,FALSE,6.11663,5.2327241,1.654932003
((NH2)2CH)PbBr3,DMF,1,150,15,FALSE,1.25124,3.74648752,1.32081874
((NH2)2CH)PbBr3,DMF,1,150,15,FALSE,0.235245,0.704375225,-0.350444075
(CH3NH3)PbI3,DMF; DMSO >> IPA,nan >> 1,Unknown >> 120.0,Unknown >> 20.0,FALSE,243.378,83.08582565,4.419874117
(CH3NH3)PbI3,DMF; DMSO >> IPA,nan >> 1,Unknown >> 120.0,Unknown >> 20.0,FALSE,430,146.7959513,4.989043536
((NH2)2CH)0.83(CH3NH3)0.17PbBr0.51I2.49,DMF; DMSO,4; 1,100,1,FALSE,3407.11,581.5697134,6.36573085
((NH2)2CH)0.83(CH3NH3)0.17PbBr0.51I2.49,DMF; DMSO,4; 1,100,1,FALSE,5193.13,886.4307656,6.787203024
((NH2)2CH)0.83(CH3NH3)0.17PbBr0.51I2.49,DMF; DMSO,4; 1,100,90,FALSE,20,31.35502586,3.445374569
((NH2)2CH)0.83(CH3NH3)0.17PbBr0.51I2.49,DMF; DMSO,4; 1,100,90,FALSE,10,15.67751293,2.752227388
(CH3NH3)PbI3,DMF,1,100,5,FALSE,254.086,130.1120793,4.868396228
(CH3NH3)PbI3,DMF,1,100,5,FALSE,2919.11,1494.814637,7.30975749
(CH3NH3)PbI3,DMF,1,100,5,FALSE,838.302,143.0922553,4.963489564
(CH3NH3)PbI3,DMF,1,100,5,FALSE,5128.19,875.3459643,6.774619196
Cs0.15((NH2)2CH)0.85PbI3,DMF; DMSO,7; 3,170,10,FALSE,10,6.827718664,1.920990601
Cs0.15((NH2)2CH)0.85PbI3,DMF; DMSO,7; 3,170,10,FALSE,24,16.38652479,2.796459338
Cs0.15((NH2)2CH)0.85PbI3,DMF; DMSO,7; 3,170,10,FALSE,7325.98,1250.493259,7.13129336
Cs0.05((NH2)2CH)0.79(CH3NH3)0.16PbBr0.48I2.52,DMF; DMSO,4; 1,100,45,FALSE,2676.17,913.6067928,6.817400274
Cs0.05((NH2)2CH)0.79(CH3NH3)0.16PbBr0.48I2.52,DMF; DMSO,4; 1,100,45,FALSE,600,204.8315599,5.322187982
(CH3NH3)PbI3,DMF; DMSO,4; 1,60; 80,2.0; 5.0,FALSE,200,93.88113162,4.542029425
(CH3NH3)PbI3,DMF; DMSO,4; 1,60; 80; 140,2.0; 5.0; 10.0,FALSE,2117.9,994.1542433,6.901892369
(CH3NH3)PbI3,DMF; DMSO,4; 1,60; 80,2.0; 5.0,FALSE,96.9575,837.285302,6.730164875
(CH3NH3)PbI3,DMF; DMSO,4; 1,60; 80; 140,2.0; 5.0; 10.0,FALSE,1100,9499.14996,9.158957596
(CH3NH3)PbI3,DMF; DMSO,4; 1,60; 80,2.0; 5.0,FALSE,3.64504,3.118300217,1.137288051
(CH3NH3)PbI3,DMF; DMSO,4; 1,60; 80; 140,2.0; 5.0; 10.0,FALSE,300,256.6474072,5.547703186
((C6H5(CH2)2NH3))2(CH3NH3)4Pb5I16,DMF,1,100,15,TRUE,3976.28,1018.084544,6.925678243
((C6H5(CH2)2NH3))2(CH3NH3)4Pb5I16,DMF,1,100,15,TRUE,11928.8,3054.24339,8.024287178
(CH3NH3)PbI3,DMF,1,100,15,TRUE,120,30.72473399,3.425067998
(CH3NH3)PbI3,DMF; DMSO,4; 1,60; 80,1.0; 80.0,FALSE,1058.95,225.9441462,5.420287828
(CH3NH3)PbI3,DMF; DMSO,4; 1,100,10,TRUE,1338.09,49109.59061,10.80180962
(CH3NH3)PbI3,DMF; DMSO,4; 1,100,10,TRUE,160,5872.201793,8.677984935
((NH2)2CH)PbBr0.45I2.55,DMF; DMSO >> none,14; 1 >> 1,100.0 >> 150.0,5.0 >> 20.0,FALSE,344.092,294.3677321,5.684829775
((NH2)2CH)PbBr0.45I2.55,DMF; DMSO >> none,14; 1 >> 1,100.0 >> 150.0,5.0 >> 20.0,FALSE,400,342.1965429,5.835385259
((NH2)2CH)PbBr0.45I2.55,DMF; DMSO >> IPA,14; 1 >> 1,100.0 >> 150.0,5.0 >> 20.0,FALSE,12.1765,10.41689051,2.343428576
((NH2)2CH)PbBr0.45I2.55,DMF; DMSO >> IPA,14; 1 >> 1,100.0 >> 150.0,5.0 >> 20.0,FALSE,1126.75,192.3283001,5.259203808
(CH3NH3)PbI3,DMSO; GBL,3; 7,100,10,FALSE,107.406,27.50017315,3.314192301
(CH3NH3)PbI3,DMF; DMSO,4; 1,100,15,FALSE,400,941.040493,6.846986171
((NH2)2CH)Bi0.05Pb0.95I3,DMF; DMSO,7; 3,180,15,FALSE,800,204.8315599,5.322187982
((NH2)2CH)PbI3,DMF; DMSO,7; 3,180,15,FALSE,350,89.61380746,4.495509409
(CH3NH3)PbI3,DMF; DMSO,7; 3,100,15,FALSE,1058.95,531.9908709,6.276626329
(CH3NH3)PbI3,DMF; DMSO,7; 3,100,15,FALSE,370.541,186.1508374,5.226557299
(CH3NH3)PbI3,DMF,1,Unknown,Unknown,FALSE,423.581,72.30229748,4.280855906
(CH3NH3)PbI3,DMF,1,Unknown,Unknown,FALSE,43.6829,7.45636379,2.009067868
Cs0.04((NH2)2CH)0.92(CH3NH3)0.04PbI3,DMF; DMSO,4; 1,110,40,FALSE,300,513.2948143,6.240850367
(CH3NH3)PbI3,DMSO; GBL,3; 7,100,10,FALSE,171.322,29.24346042,3.375655973
(CH3NH3)PbI3,DMSO; GBL,3; 7,100,10,FALSE,459,78.34807166,4.361161357
((NH2)2CH)0.85(CH3NH3)0.15PbBr0.45I2.55,DMF; DMSO,9; 1,100,120,FALSE,3480.28,594.0593178,6.386979176
((NH2)2CH)0.85(CH3NH3)0.15PbBr0.45I2.55,DMF; DMSO,9; 1,100,120,FALSE,3480.28,594.0593178,6.386979176
((NH2)2CH)0.85(CH3NH3)0.15PbBr0.45I2.55,DMF; DMSO,9; 1,100,120,FALSE,1694.32,289.2085072,5.667147906
(CH3NH3)PbI3,DMF >> IPA,1 >> 1,75.0 >> 100.0,15.0 >> 5.0,FALSE,800,191.1761226,5.253195111
(CH3NH3)PbI3,DMF >> IPA,1 >> 1,75.0 >> 100.0,15.0 >> 5.0,FALSE,900.895,192.2205502,5.258643412
((NH2)2CH)0.3(CH3NH3)0.7PbI3,DMF,1,100,20,FALSE,423.581,1268.294596,7.145428439
((NH2)2CH)0.3(CH3NH3)0.7PbI3,DMF,1,100,20,FALSE,870.069,2605.177784,7.865256199
(CH3NH3)PbI3,DMF,1,110,40,FALSE,1305.1,222.7713907,5.406146092
(CH3NH3)PbI3,DMF >> IPA,1 >> 1,Unknown >> 70.0,Unknown >> 10.0,FALSE,823.819,94.30569967,4.54654163
(CH3NH3)PbI3,DMSO; GBL,3; 7,110,10,FALSE,96,16.38652479,2.796459338
(CH3NH3)PbI3,DMSO; GBL,3; 7,110,10,FALSE,12,2.048315599,0.717017796
(CH3NH3)PbI3,none >> none,1 >> 1,Unknown >> 130.0,Unknown >> 10.0,FALSE,1049.52,179.1456823,5.188199342
(CH3NH3)PbI3,none >> none,1 >> 1,Unknown >> 130.0,Unknown >> 10.0,FALSE,192,32.77304959,3.489606519
CsPbI3,DMF,1,180,1,FALSE,8836.18,1508.273778,7.318721082
(CH3NH3)PbI3,Unknown,,100,10,FALSE,600,513.2948143,6.240850367
(CH3NH3)PbI3,DMF; DMSO,9; 1,65; 100,1.0; 9.0,FALSE,432,239.2357984,5.47744967
(CH3NH3)PbI3,DMF; DMSO,9; 1,65; 100,1.0; 9.0,FALSE,48,26.58175538,3.280225092
(CH3NH3)PbI3,DMF >> IPA,1 >> 1,Unknown >> 70.0,Unknown >> 30.0,FALSE,4,3.421965429,1.230215073
(CH3NH3)PbI3,DMF >> IPA,1 >> 1,Unknown >> 70.0,Unknown >> 30.0,FALSE,8,6.843930858,1.923362253
(CH3NH3)PbI3,Unknown,,100,10,FALSE,211.79,36.15106339,3.587706364
(CH3NH3)PbI3,Unknown,,100,10,FALSE,8,1.365543733,0.311552688
(CH3NH3)PbI3,DMSO; GBL,3; 7,100,30,FALSE,523.674,178.7749372,5.18612768
(CH3NH3)PbI3,DMF; DMSO,4; 1,100,30,FALSE,2965.75,506.2326657,6.226996377
((NH2)2CH)PbBr1.5I1.5,none,1,Unknown,Unknown,FALSE,90,38.40591748,3.648211549
(CH3NH3)PbI3,DMF; DMSO >> IPA,9; 1 >> 1,Unknown >> 100.0,Unknown >> 30.0,FALSE,275.328,176.2370741,5.171830101
CsPbBr0.31I2.69,DMF,1,100,60,FALSE,6559.51,1119.662221,7.020782331
(CH3NH3)3Sb2I9,DMF,1,100,30,FALSE,2637.35,450.1770954,6.109641051
(CH3NH3)Sb1.2Sn0.8I9,DMF,1,100,30,FALSE,2637.35,450.1770954,6.109641051
Cs0.05((NH2)2CH)0.79(CH3NH3)0.16PbBr0.51I2.49,DMF; DMSO,4; 1,110,20,FALSE,0.1,0.017069297,-4.070473946
Cs0.05((NH2)2CH)0.79(CH3NH3)0.16PbBr0.51I2.49,DMF; DMSO,4; 1,110,20,FALSE,30.7484,5.248535614,1.657949107
CsPbI3,DMF,1,90,60,FALSE,10.5243,9.003447691,2.197607581
CsPbI3,DMF,1,90,60,FALSE,11.3495,9.709399159,2.273094402
(CH3NH3)PbI3,DMF,1,90,60,FALSE,10.9372,9.356680072,2.236090534
((C10H15))2((NH2)2CH)2Pb3I10,DMF; DMSO,4; 1,120.0; 150.0,20.0; 10.0,FALSE,1023.87,875.9119359,6.775265556
((NH2)2CH)PbI3,DMF >> IPA,1 >> 1,70; 100 >> 145,30.0; 3.0 >> 15.0,FALSE,10.9842,9.396888166,2.240378588
CsPbI3,Ethyl acetate,1,Unknown,Unknown,FALSE,7952.57,1357.447765,7.213361572
(CH3NH3)PbI3,DMF,1,120,60,FALSE,324.57,3665.883555,8.206824664
(CH3NH3)PbI3,DMF,1,120,60,FALSE,2.1179,3.623690291,1.287492924
((NH2)2CH)0.2(CH3NH3)0.8PbI3,DMSO >> none,1 >> 1,100.0 >> 100.0,10.0 >> 15.0,FALSE,1000,855.4913572,6.751675991
(CH3NH3)PbI3,DMSO >> none,1 >> 1,100.0 >> 100.0,10.0 >> 15.0,FALSE,250,213.8728393,5.36538163
(CH3NH3)PbI3,DMSO,1,100,10,TRUE,4350.35,742.5741472,6.610122727
(CH3NH3)PbI3,DMSO,1,100,10,TRUE,2117.9,11094.08168,9.314167063
(CH3NH3)PbI3,DMF; DMSO,4; 1,100,10,FALSE,48.7058,41.66739095,3.729718831
Cs0.1((NH2)2CH)0.9PbI3,DMF; DMSO; GBL,4.5; 1; 4,100,60,TRUE,1971.78,19758.1665,9.891322179
Cs0.1((NH2)2CH)0.9PbI3,DMF; DMSO; GBL,4.5; 1; 4,100,60,TRUE,2676.17,26816.48685,10.19677216
Cs0.1((NH2)2CH)0.9PbI3,DMF; DMSO; GBL,4.5; 1; 4,100,60,TRUE,2862.23,28680.8959,10.26398653
Cs0.1((NH2)2CH)0.9PbI3,DMF; DMSO; GBL,4.5; 1; 4,100,60,TRUE,4350.35,43592.56086,10.68264179
(CH3NH3)PbI3,GBL,1,80,720,FALSE,2487.5,2128.034751,7.662954181
(CH3NH3)PbI3,DMF; DMSO,,60; 100,0.08; 20.0,FALSE,866.657,7484.095279,8.920535418
Cs0.17((NH2)2CH)0.83PbBr0.51I2.49,DMF; DMSO,,60; 100,0.08; 20.0,FALSE,537.028,4637.554095,8.441942372
Cs0.17((NH2)2CH)0.83PbBr0.51I2.49,DMF; DMSO,,60; 100,0.08; 20.0,FALSE,1058.95,9144.658954,9.120925267
