Repository: Fukapy/Perovskite_PI_Stability

# Standardised Process Descriptors for Interpretable Regression of Perovskite Solar-Cell Stability

**Ryo Fukasawa, Toru Asahi, Takuya Taniguchi**

This repository contains the analysis code accompanying the paper:

> *Standardised process descriptors for interpretable regression of perovskite solar-cell stability*

---

## Overview

Fabrication processes strongly influence perovskite solar-cell stability, yet their heterogeneous nature has hindered unified data-driven analysis. This work proposes a standardised descriptor framework that converts diverse process information recorded in [The Perovskite Database](https://www.perovskitedatabase.com/) into a unified numerical feature matrix for

File: data/20250624_5800/raw/Perovskite_5800data_addln_extract.csv (part 8 of 13)
CsPbBr0.45I2.55,DMF; DMSO >> DMSO; Methanol,9; 1 >> nan,Unknown >> 280,Unknown >> 30.0,FALSE,8.70069,14.88673019,2.700470225
CsSnI3,IPA >> Ethanol,1 >> 1,100; 500 >> 110,Unknown; 20.0 >> 20.0,FALSE,1124.43,383.8645848,5.950289847
CsSnBr0.6I2.4,IPA >> Ethanol,1 >> 1,100; 500 >> 110,Unknown; 20.0 >> 20.0,FALSE,2676.17,4578.880611,8.429209839
(CH3NH3)PbI3,DMSO; GBL,,100,15,FALSE,0.4,0.684393086,-0.37922284
Cs0.17((NH2)2CH)0.83PbBr0.51I2.49,DMF; DMSO,,60; 100,0.08; 20.0,FALSE,2366.05,20432.23978,9.924869314
Cs0.17((NH2)2CH)0.83PbBr0.51I2.49,DMF; DMSO,,60; 100,0.08; 20.0,FALSE,5466.26,47204.38496,10.76224207
Cs0.25((NH2)2CH)0.75Pb0.5Sn0.5I3,DMF; DMSO,3; 1,70,20,FALSE,15.636,135.0260989,4.905468085
(CH3NH3)PbI3,DMF; DMSO,9; 1,100,10,FALSE,6.82473,44.71948588,3.800409332
(CH3NH3)PbI3,DMF; DMSO,9; 1,100,10,FALSE,42.3581,277.554197,5.626016219
(CH3NH3)PbI3,DMF; DMSO,7; 3,95,Unknown,FALSE,480,122.8989359,4.811362359
(CH3NH3)PbI3,DMF; DMSO,7; 3,95,Unknown,FALSE,614.321,157.2904109,5.058093848
(CH3NH3)Pb0.5Sn0.5I3,DMF,1,Unknown,Unknown,TRUE,230,295.1445182,5.687465129
(CH3NH3)Pb0.5Sn0.5I3,DMF,1,Unknown,Unknown,TRUE,780,1000.924888,6.90867974
(CH3NH3)Pb0.5Sn0.5I3,DMF,1,Unknown,Unknown,TRUE,950,1219.075184,7.105847804
(CH3NH3)Pb0.5Sn0.5I3,DMF,1,Unknown,Unknown,TRUE,20,17.10982714,2.839652985
(CH3NH3)Pb0.5Sn0.5I3,DMF,1,Unknown,Unknown,TRUE,30,25.66474072,3.245118093
(CH3NH3)Pb0.5Sn0.5I3,DMF,1,Unknown,Unknown,TRUE,40,34.21965429,3.532800166
(CH3NH3)Pb0.5Sn0.5I3,DMF,1,Unknown,Unknown,TRUE,40,34.21965429,3.532800166
(CH3NH3)Pb0.5Sn0.5I3,DMF,1,Unknown,Unknown,TRUE,40,34.21965429,3.532800166
(CH3NH3)Pb0.5Sn0.5I3,DMF,1,Unknown,Unknown,TRUE,330,282.3121479,5.643013366
(CH3NH3)PbI3,DMF >> IPA,1 >> 1,70.0 >> 70.0,30.0 >> 15.0,FALSE,1.75,1.497109875,0.4035365
(CH3NH3)PbI3,DMF >> IPA,1 >> 1,70.0 >> 70.0,30.0 >> 15.0,FALSE,3.75,3.20809259,1.165676552
(C4H9NH3)2(CH3NH3)3Pb4I13,DMF,1,120,10,TRUE,74,53.68293799,3.983095223
(C4H9NH3)2(CH3NH3)3Pb4I13,DMF,1,120,10,FALSE,2.9073,45.50335813,3.817786128
((C6H5N(CH3)3))2(CH3NH3)3Pb4I13,DMF,1,120,10,TRUE,2366.05,1716.439398,7.448007307
(CH3NH3)Pb0.5Sn0.5I3,DMF,1,100,60,FALSE,91,15.53305996,2.742970653
(C4H9NH3)2(CH3NH3)3Pb4I13,DMF,1,100,5,FALSE,508.995,173.7637331,5.157696521
Cs0.2((NH2)2CH)0.8PbBr0.15I2.85,DMF; DMSO,4; 1,100,20,FALSE,4424.7,1510.530339,7.320216086
Cs0.2((NH2)2CH)0.8PbBr0.15I2.85,DMF; DMSO,4; 1,100,20,FALSE,5193.13,1772.861531,7.480350204
(CH3NH3)PbI3,DMSO; GBL,3; 7,100,10,FALSE,68,116.3468246,4.756575597
(CH3NH3)PbI3,DMSO; GBL,3; 7,100,10,FALSE,68,116.3468246,4.756575597
(CH3NH3)PbI3,DMSO; GBL,3; 7,100,10,FALSE,80,136.8786172,4.919094527
(CH3NH3)PbI3,DMSO; GBL,3; 7,100,10,FALSE,80,136.8786172,4.919094527
(N2H5)2(CH3NH3)2Pb3I10,DMF; DMSO,,100,30,FALSE,1007.85,344.0658128,5.840832955
(CH3NH3)PbI3,DMF; DMSO >> IPA,4; 1 >> 1,70.0 >> 100.0,10.0 >> 60.0,FALSE,4350.35,1113.861221,7.015587835
(CH3NH3)PbI3,DMF; DMSO >> IPA,4; 1 >> 1,70.0 >> 100.0,10.0 >> 60.0,FALSE,1197.57,306.625164,5.725626037
(CH3NH3)PbI3,DMF; DMSO,4; 1,105,40,FALSE,230,98.14845579,4.586481187
(CH3NH3)PbI3,DMF; DMSO,4; 1,105,40,FALSE,800,341.3859332,5.833013606
(CH3NH3)PbI3,DMF; DMSO,4; 1,105,40,FALSE,790,337.118609,5.820434824
(CH3NH3)PbI3,DMF; DMSO,4; 1,85,40,FALSE,750,320.0493124,5.768475085
(CH3NH3)PbI3,DMF; DMSO,4; 1,105,40,FALSE,24.3529,48.68989849,3.885471585
(CH3NH3)PbI3,DMF; DMSO,4; 1,105,40,FALSE,137.303,274.5163464,5.615010809
(CH3NH3)PbI3,DMF; DMSO,4; 1,105,40,FALSE,137.303,274.5163464,5.615010809
(CH3NH3)PbI3,DMF; DMSO,4; 1,85,40,FALSE,100,199.9347039,5.297990832
(CH3NH3)PbI3,DMF >> IPA,1 >> 1,70.0 >> 100.0,10.0 >> 15.0,FALSE,10,5.974253831,1.787459208
(CH3NH3)PbI3,DMF >> IPA,1 >> 1,70.0 >> 100.0,10.0 >> 15.0,FALSE,90,53.76828448,3.984683785
(CH3NH3)PbI3,DMF >> IPA,1 >> 1,70.0 >> 100.0,10.0 >> 15.0,FALSE,40,23.89701532,3.173753569
(CH3NH3)PbI3,DMF; DMSO,4; 1,60; 80,1.0; 2.0,FALSE,149,50.86650404,3.929204633
(CH3NH3)PbI3,DMF >> none,1 >> 1,Unknown,Unknown,TRUE,1251.24,213.5778675,5.364001485
(CH3NH3)PbI3,DMF >> none,1 >> 1,Unknown,Unknown,TRUE,193.82,33.08371078,3.49904104
Cs0.05((NH2)2CH)0.79(CH3NH3)0.16PbBr0.51I2.49,DMF; DMSO,4; 1,100,10,FALSE,921.481,157.2903255,5.058093305
(CH3NH3)PbI3,DMF >> IPA,1 >> 1,70.0 >> 70.0,30.0 >> 30.0,FALSE,1065.25,181.8306827,5.203075939
(CH3NH3)PbI3,DMF >> IPA,1 >> 1,70.0 >> 70.0,30.0 >> 30.0,FALSE,1703.55,290.7840032,5.672580735
(CH3NH3)PbI3,DMF >> IPA,1 >> 1,Unknown >> 100.0,Unknown >> 120.0,FALSE,4260.98,1090.978975,6.994830714
(CH3NH3)PbI3,DMF >> IPA,1 >> 1,Unknown >> 100.0,Unknown >> 120.0,FALSE,16.2809,5.558070239,1.715250969
(CH3NH3)PbI3,DMF; DMSO,4; 1,100,10,FALSE,122.883,78.6572393,4.36509967
(CH3NH3)PbI3,DMF; DMSO,4; 1,100,10,FALSE,376.172,240.7871799,5.483913472
(CH3NH3)PbI3,DMSO; GBL,3; 7,100,10,FALSE,1027.65,263.1189407,5.572606176
(CH3NH3)PbI3,GBL,1,105,30,FALSE,154.053,52.59152716,3.962555026
(CH3NH3)Pb(SCN)I2,DMF,1,105,30,FALSE,652.82,222.8635649,5.406559768
(CH3NH3)PbI3,DMF,1,100,15,FALSE,2.18939,17.09149065,2.838580717
(CH3NH3)PbI3,DMSO; GBL,3; 7,100,20,FALSE,297.418,50.76716074,3.927249703
(CH3NH3)PbI3,DMSO; GBL,3; 7,100,20,FALSE,950.124,162.1794842,5.088703649
((NH2)2CH)0.4(CH3NH3)0.6PbI3,DMF,1,100,10,FALSE,776.097,264.9485986,5.57953584
((NH2)2CH)0.4(CH3NH3)0.6PbI3,DMF,1,100,10,FALSE,824.563,281.4942092,5.640111876
Cs0.05((NH2)2CH)0.79(CH3NH3)0.16PbBr0.45I2.55,DMF; DMSO,4; 1,100,90,FALSE,617.777,263.6254721,5.574529429
Cs0.05((NH2)2CH)0.79(CH3NH3)0.16PbBr0.45I2.55,DMF; DMSO,4; 1,100,90,FALSE,380.122,162.2103796,5.088894132
Cs0.05((NH2)2CH)0.79(CH3NH3)0.16PbBr0.45I2.55,DMF; DMSO,4; 1,100,90,FALSE,248.054,105.8526828,4.662048343
(CH3NH3)PbI3,DMF >> IPA,1 >> 1,90.0 >> 70.0; 100.0,10.0 >> 20.0; 60.0,FALSE,711.616,303.6696153,5.715940319
(CH3NH3)PbI3,DMF; DMSO >> IPA,4; 1 >> 1,Unknown >> 90.0,Unknown >> 15.0,FALSE,6646.02,1134.42887,7.033884605
((NH2)2CH)PbBr0.3I2.7,DMSO >> IPA,1 >> 1,Unknown >> 150.0,Unknown >> 20.0,FALSE,957.42,163.4248601,5.096353313
((NH2)2CH)PbBr0.3I2.7,DMSO >> IPA,1 >> 1,Unknown >> 150.0,Unknown >> 20.0,FALSE,686.516,117.1834527,4.763740678
(CH3NH3)PbI3,DMF; DMSO,4; 1,130,15,FALSE,635.371,216.9067217,5.379467407
((NH2)2CH)SnI3,DMF; DMSO,4; 1,90,15,FALSE,0.926645,0.158171784,-1.844073596
((NH2)2CH)SnI3,DMF; DMSO,4; 1,90,15,FALSE,2.72577,0.465269768,-0.765137896
((NH2)2CH)0.83(CH3NH3)0.17PbBr0.3I2.7,DMF >> IPA,1 >> 1,Unknown >> 150.0,Unknown >> 30.0,FALSE,24.2632,20.7569579,3.032881511
((NH2)2CH)0.83(CH3NH3)0.17PbBr0.3I2.7,DMF >> IPA,1 >> 1,Unknown >> 150.0,Unknown >> 30.0,FALSE,300,256.6474072,5.547703186
((NH2)2CH)0.83(CH3NH3)0.17PbBr0.3I2.7,DMF >> IPA,1 >> 1,Unknown >> 150.0,Unknown >> 30.0,FALSE,922.453,789.150569,6.670957138
(CH3NH3)PbI3,DMF; DMSO,10; 1.125,70; 100,10.0; 10.0,FALSE,73.0588,12.47062331,2.523375743
(CH3NH3)PbI3,DMF; DMSO,10; 1.125,70; 100,10.0; 10.0,FALSE,300,51.20788998,3.935893621
(CH3NH3)PbI3,DMF; DMSO,8; 1,100,3,FALSE,2117.9,41150.96529,10.62500266
Cs0.07((NH2)2CH)0.7(CH3NH3)0.23PbBr0.69I2.31,DMF; DMSO >> IPA,7; 1 >> 1,Unknown >> 110.0,Unknown >> 25.0,FALSE,2117.9,542.2659509,6.295756565
Cs0.07((NH2)2CH)0.7(CH3NH3)0.23PbBr0.69I2.31,DMF; DMSO >> IPA,7; 1 >> 1,Unknown >> 110.0,Unknown >> 25.0,TRUE,801.164,478.6357096,6.170939785
(CH3NH3)PbI3,none,1,175,30,FALSE,460.741,223.4569,5.409218554
((NH2)2CH)0.83(CH3NH3)0.17PbBr0.51I2.49,DMF; DMSO,4; 1,100,90,FALSE,4377.21,2054.687141,7.627878872
((NH2)2CH)0.83(CH3NH3)0.17PbBr0.51I2.49,DMF; DMSO,4; 1,100,90,FALSE,3252.31,1526.652716,7.33083285
((NH2)2CH)0.83(CH3NH3)0.17PbBr0.51I2.49,DMF; DMSO,4; 1,100,90,FALSE,4707.89,2209.910204,7.700707162
((NH2)2CH)0.83(CH3NH3)0.17PbBr0.51I2.49,DMF; DMSO,4; 1,100,90,FALSE,733.116,344.1287985,5.841016001
(CH3NH3)PbI3,DMF,1,100,15,FALSE,115.894,39.56458134,3.677934307
(CH3NH3)PbI3,DMF; DMSO; HCl >> IPA,9; 1; 0.25 >> 1,Unknown >> 150,Unknown >> 20.0,FALSE,256.129,185.8075301,5.224711353
(CH3NH3)PbI3,DMF; DMSO >> IPA,9; 1 >> 1,Unknown >> 150,Unknown >> 20.0,FALSE,99.4187,72.12280956,4.278370354
(CH3NH3)PbI3,DMF; DMSO; HCl >> IPA,9; 1; 0.25 >> 1,Unknown >> 150,Unknown >> 20.0,FALSE,50.8297,732.2108312,6.596068493
(CH3NH3)PbI3,DMF; DMSO >> IPA,9; 1 >> 1,Unknown >> 150,Unknown >> 20.0,FALSE,30.0298,432.5845877,6.069777886
(CH3NH3)PbI3,DMF; DMSO,7; 3,120,10,FALSE,97.4117,37.41185712,3.621987689
(CH3NH3)PbI3,DMF; DMSO,7; 3,120,10,FALSE,847.162,325.3603387,5.784933302
Ca0.05((NH2)2CH)0.8075(CH3NH3)0.1425PbBr0.45I2.55,DMF; DMSO,4; 1,100,50,FALSE,2541.49,433.8144677,6.072616949
(CH3NH3)PbI3,DMF; DMSO,4; 1,Unknown,Unknown,FALSE,40.2545,34.43737684,3.539142511
(CH3NH3)PbI3,DMF; DMSO,4; 1,Unknown,Unknown,FALSE,295.901,253.1407481,5.533945651
(CH3NH3)PbI3,DMF; DMSO,4; 1,Unknown,Unknown,FALSE,274.606,234.9230596,5.459258055
(CH3NH3)PbI3,DMF; DMSO,4; 1,Unknown,Unknown,FALSE,295.901,253.1407481,5.533945651
(CH3NH3)PbI3,DMF; DMSO,4; 1,Unknown,Unknown,FALSE,72.4273,61.96092918,4.126504012
(CH3NH3)PbI3,DMF; DMSO,4; 1,Unknown,Unknown,FALSE,19.382,24.87170023,3.21373062
(CH3NH3)PbI3,DMF; DMSO,4; 1,Unknown,Unknown,FALSE,473.21,607.2405977,6.408925084
(CH3NH3)PbI3,DMF; DMSO,4; 1,Unknown,Unknown,FALSE,100,128.3237036,4.854556006
(CH3NH3)PbI3,DMF,1,95,80,FALSE,3.76047,1.477111053,0.390088189
((NH2)2CH)0.75(CH3NH3)0.25PbBr0.24I2.76,DMF; DMSO,4; 1,150; 100,10.0; 30.0,FALSE,1535.8,393.2253871,5.974382952
((NH2)2CH)0.75(CH3NH3)0.25PbBr0.24I2.76,DMF; DMSO,4; 1,150; 100,10.0; 30.0,FALSE,1535.8,393.2253871,5.974382952
((NH2)2CH)0.75(CH3NH3)0.25PbBr0.24I2.76,DMF; DMSO,4; 1,150; 100,10.0; 30.0,FALSE,386.314,98.91162404,4.594226765
Cs0.1((NH2)2CH)0.9PbBr0.1I2.9,none,1,Unknown >> Unknown >> 100,Unknown >> Unknown >> 20.0,TRUE,500,427.7456786,6.05852881
(CH3NH3)PbI3,none >> 2-methoxyethanol; Ethanol,1 >> 24; 1000,Unknown >> 150,Unknown >> 10.0,TRUE,5082.97,867.6272284,6.765762162
(CH3NH3)PbI3,none >> 2-methoxyethanol; Ethanol,1 >> 24; 1000,Unknown >> 150,Unknown >> 10.0,TRUE,116.894,19.95298364,2.993378688
(CH3NH3)PbI3,none >> 2-methoxyethanol; Ethanol,1 >> 24; 1000,Unknown >> 150,Unknown >> 10.0,TRUE,5082.97,867.6272284,6.765762162
(CH3NH3)PbI3,none >> 2-methoxyethanol; Ethanol,1 >> 24; 1000,Unknown >> 150,Unknown >> 10.0,TRUE,1524.89,260.2879978,5.561788702
Cs0.05((NH2)2CH)0.79(CH3NH3)0.16PbBr0.51I2.49,DMF; DMSO,4; 1,100,40,FALSE,6.25622,1.334865939,0.288830867
(CH3NH3)PbI3,DMF >> IPA,1 >> 1,70 >> 70,30.0 >> 20.0,FALSE,1482.53,506.1148875,6.226763694
(CH3NH3)PbI3,DMF >> IPA,1 >> 1,70 >> 70,30.0 >> 20.0,FALSE,542.962,185.3595891,5.222297663
(CH3NH3)PbI3,DMF >> IPA,1 >> 1,70 >> 70,30.0 >> 20.0,FALSE,305.78,104.3889906,4.648124216
(CH3NH3)Pb0.6Sn0.4I3,DMF; DMSO,4; 1,100,10,FALSE,2117.9,994.1542433,6.901892369
((NH2)2CH)0.85(CH3NH3)0.15Pb0.6Sn0.4Br0.45I2.55,DMF; DMSO,4; 1,100,10,FALSE,211.79,3816.361199,8.247052682
(CH3NH3)PbI3,DMF; DMSO,9; 1,100,10,FALSE,62.0643,910.1699579,6.813631349
(CH3NH3)PbI3,Unknown,,Unknown,Unknown,FALSE,4765.29,1735.979498,7.459327085
(CH3NH3)PbI3,Unknown,,Unknown,Unknown,FALSE,170.47,340.8286897,5.831379975
(CH3NH3)PbI3,Unknown,,Unknown,Unknown,FALSE,13921.1,27833.11006,10.2339816
(CH3NH3)PbI3,DMF >> none,1 >> 1,70 >> Unknown,10.0 >> Unknown,FALSE,52.3133,22.32378092,3.105652519
(CH3NH3)PbI3,DMF >> none,1 >> 1,70 >> Unknown,10.0 >> Unknown,FALSE,252.09,107.5749749,4.678188045
(CH3NH3)PbI3,DMF >> IPA,1 >> 1,Unknown >> 70,Unknown >> 30.0,TRUE,193.915,830.5010722,6.72202922
(CH3NH3)PbI3,DMF >> IPA,1 >> 1,100 >> 70,15.0 >> Unknown,FALSE,988.582,294.1483934,5.684084379
(CH3NH3)PbI3,DMF >> IPA,1 >> 1,100 >> 70,15.0 >> Unknown,FALSE,201.205,59.86769685,4.092137075
(CH3NH3)PbI3,DMSO,1,100,90,FALSE,324.548,83.09709138,4.4200097
(CH3NH3)PbI3,DMF,1,100,5,FALSE,367.649,125.5101969,4.832387006
(CH3NH3)PbI3,DMF >> IPA,1 >> 1,70 >> 70,30.0 >> 30.0,FALSE,2428.76,829.1444991,6.720394445
(CH3NH3)PbI3,DMSO; GBL,3; 7,100,10,FALSE,17.4204,2.973539755,1.08975308
(CH3NH3)PbI3,DMF,1,100,10,FALSE,402.545,68.71160024,4.229918038
(CH3NH3)PbI3,DMF,1,100,10,FALSE,47.6288,20.32475292,3.011839499
(CH3NH3)PbI3,DMF,1,100,10,FALSE,1551.32,264.7994129,5.578972607
(CH3NH3)PbI3,DMF,1,100,10,FALSE,47.6288,20.32475292,3.011839499
(CH3NH3)PbI3,DMF,1,100,10,FALSE,47.6288,20.32475292,3.011839499
(CH3NH3)PbI3,Unknown,,100,80,FALSE,5.40817,1.970178571,0.678124184
(CH3NH3)PbI3,Unknown,,100,80,FALSE,1.5909,0.579559646,-0.545486696
(CH3NH3)PbI3,Unknown,,100,80,FALSE,48.3713,96.7110154,4.571727309
(CH3NH3)PbI3,Unknown,,100,80,FALSE,141.3,1415.89271,7.255515501
(CH3NH3)PbI3,Unknown,,100,80,FALSE,17.2326,172.6787877,5.15143315
(CH3NH3)PbI3,DMF; GBL,6; 4,100,10,FALSE,96.4889,45.29243561,3.813140034
(CH3NH3)PbI3,DMF; GBL,6; 4,100,10,FALSE,592.085,277.9280491,5.627362264
(CH3NH3)PbI3,DMF; GBL,6; 4,100,10,TRUE,94.5976,140.7994516,4.947336549
(CH3NH3)PbI3,DMF; GBL,6; 4,100,10,TRUE,375.566,558.993958,6.326138664
(CH3NH3)PbI3,DMF; GBL,6; 4,100,10,TRUE,633.426,5470.007784,8.607035318
(CH3NH3)PbI3,DMF; DMSO,1000; 95,65; 100,1.0; 2.0,FALSE,396.734,135.4394068,4.908524358
(CH3NH3)PbI3,DMF; DMSO,1000; 95,65; 100,1.0; 2.0,FALSE,526.476,179.7315006,5.191464074
(CH3NH3)PbI3,DMF; DMSO,7; 3,100,10,FALSE,1500,214.6383937,5.368954723
(CH3NH3)PbI3,DMF; DMSO,7; 3,100,10,FALSE,957.54,137.016565,4.920101831
(CH3NH3)PbI3,DMF; DMSO,7; 3,100,10,FALSE,1686.64,241.3451336,5.486227999
(CH3NH3)PbI3,DMF; DMSO,1000; 95,100,3,FALSE,3389.23,1012.406016,6.92008497
(CH3NH3)PbI3,DMF; DMSO,9; 1,65; 100,1.0; 2.0,FALSE,36.4396,13.99496271,2.638697458
(CH3NH3)PbI3,DMF; DMSO,9; 1,65; 100,1.0; 2.0,FALSE,150.149,57.66610104,4.054669497
(CH3NH3)PbI3,DMF,1,100,20,FALSE,117.847,41.84035907,3.733861402
(CH3NH3)PbI3,DMF,1,100,20,FALSE,880.614,312.6528971,5.74509362
(CH3NH3)PbI3,DMF; DMSO,9; 1,100,30,FALSE,87.6705,26.18829102,3.265312403
(CH3NH3)PbI3,DMF; DMSO,9; 1,100,30,FALSE,762.446,227.7522968,5.428258621
(CH3NH3)PbI3,DMF >> IPA,1 >> 1,Unknown >> 100,Unknown >> 10.0,FALSE,1044.08,178.2171126,5.18300254
(CH3NH3)PbI3,DMF; DMSO,8.94; 1,65; 100,1.0; 2.0,FALSE,7952.57,910.3609871,6.81384121
(CH3NH3)PbI3,DMF; DMSO,8.94; 1,65; 100,1.0; 2.0,FALSE,7952.57,910.3609871,6.81384121
(CH3NH3)PbI3,DMF; DMSO,8.94; 1,65; 100,1.0; 2.0,FALSE,90.293,10.33618373,2.335650722
(CH3NH3)PbI3,DMF; DMSO,8.94; 1,65; 100,1.0; 2.0,FALSE,234.486,26.84250581,3.289986669
(CH3NH3)PbI3,DMSO; GBL,3; 7,100,10,FALSE,157.259,53.68601047,3.983152455
(CH3NH3)PbI3,DMSO; GBL,9; 7,100,10,FALSE,646.633,220.7514101,5.397037227
(CH3NH3)PbI3,DMF; DMSO,9; 1,65; 100,1.0; 5.0,FALSE,6.04467,52.19929708,3.955069029
(CH3NH3)PbI3,DMF; DMSO,9; 1,65; 100,1.0; 5.0,TRUE,5.44775,199.9392957,5.298013799
(CH3NH3)PbI3,DMSO; GBL,3; 7,100,10,FALSE,1615.53,275.7596083,5.619529502
(CH3NH3)PbI3,DMSO; GBL,3; 7,100,10,FALSE,1092.8,186.5332739,5.228609635
(CH3NH3)PbI3,DMSO; GBL,3; 7,100,10,FALSE,1040.94,177.6811366,5.179990577
(CH3NH3)PbI3,DMSO; GBL,3; 7,100,10,FALSE,1615.53,275.7596083,5.619529502
(CH3NH3)PbI3,DMF >> IPA,1 >> 1,70.0 >> 70.0,30.0 >> 30.0,FALSE,862.254,367.951733,5.907951769
(CH3NH3)PbI3,DMF >> IPA,1 >> 1,70.0 >> 70.0,30.0 >> 30.0,FALSE,168,71.69104597,4.272365858
(CH3NH3)PbI3,DMF >> IPA,1 >> 1,70.0 >> 70.0,30.0 >> 30.0,FALSE,0.360044,0.30801453,-1.177608321
(CH3NH3)PbI3,DMF >> IPA,1 >> 1,70.0 >> 70.0,30.0 >> 30.0,FALSE,0.217572,0.186130966,-1.681304737
Cs0.05((NH2)2CH)0.79(CH3NH3)0.16PbBr0.51I2.49,DMF; DMSO,4; 1,100,60,FALSE,8.25983,2.819789772,1.036662333
(CH3NH3)PbI3,DMSO,1,100,40,TRUE,5,4.277456786,1.453358624
Cs0.05((NH2)2CH)0.79(CH3NH3)0.16PbBr0.47I2.53,DMF; DMSO,4; 1,100,60,FALSE,3516.47,600.2366962,6.397324071
Cs0.05((NH2)2CH)0.79(CH3NH3)0.16PbBr0.47I2.53,DMF; DMSO,4; 1,100,60,FALSE,5301.71,904.9646079,6.807895836
Cs0.17((NH2)2CH)0.83PbBr0.51I2.49,DMF; DMSO,,52; 105,1.0; 30.0,TRUE,1000,8635.590872,9.063647416
Cs0.17((NH2)2CH)0.83PbBr0.51I2.49,DMF; DMSO,,52; 105,1.0; 30.0,TRUE,7325.98,63264.16602,11.05507435
Cs0.17((NH2)2CH)0.83PbBr0.51I2.49,DMF; DMSO,,52; 105,1.0; 30.0,TRUE,7325.98,79080.20752,11.2782179
(CH3NH3)PbI3,DMSO,1,100,10,FALSE,109.308,27.98716019,3.33174584
(CH3NH3)PbI3,DMSO,1,100,10,FALSE,278.372,71.27421374,4.266534603
((NH2)2CH)SnI3,Water >> none,1 >> 1,100.0 >> 100.0,20.0 >> 120.0,FALSE,35.7618,6.104287733,1.808991431
((NH2)2CH)SnI3,Water >> none,1 >> 1,100.0 >> 100.0,20.0 >> 120.0,FALSE,35.1257,5.995709937,1.791044203
((NH2)2CH)SnI3,Water >> none,1 >> 1,100.0 >> 100.0,20.0 >> 120.0,FALSE,3.37646,0.864506961,-0.145595922
((NH2)2CH)SnI3,Water >> none,1 >> 1,100.0 >> 100.0,20.0 >> 120.0,FALSE,3.24521,0.830901783,-0.185243682
(CH3NH3)PbI3,DMF >> IPA,1 >> 1,Unknown >> 80.0,Unknown >> 20.0,FALSE,486.022,124.4408055,4.823830145
(CH3NH3)PbI3,DMF,1,25,Unknown,FALSE,567.851,266.5524724,5.585571119
(CH3NH3)PbI3,GBL; NMP,1; 5,150,25,FALSE,1549.72,396.7894563,5.983405803
(CH3NH3)PbI3,GBL; NMP,1; 5,150,25,FALSE,1549.72,396.7894563,5.983405803
(CH3NH3)PbI3,GBL; NMP,1; 5,150,25,FALSE,1549.72,396.7894563,5.983405803
(CH3NH3)PbI3,GBL; NMP,1; 5,150,25,FALSE,452.643,115.8944647,4.75267999
(CH3NH3)PbI3,GBL; NMP,1; 5,150,25,FALSE,452.643,115.8944647,4.75267999
(CH3NH3)PbI3,GBL; NMP,1; 5,150,25,FALSE,452.643,115.8944647,4.75267999
(CH3NH3)PbI3,GBL; NMP,1; 5,150,25,FALSE,1067.42,273.3016296,5.610576056
(CH3NH3)PbI3,GBL; NMP,1; 5,150,25,FALSE,1067.42,273.3016296,5.610576056
(CH3NH3)PbI3,GBL; NMP,1; 5,150,25,FALSE,1067.42,273.3016296,5.610576056
(CH3NH3)PbI3,DMSO; GBL,3; 7,100,10,FALSE,123.62,26.37633066,3.272467042
(CH3NH3)PbI3,DMF; DMSO,4; 6,100,10,FALSE,1524.89,260.2879978,5.561788702
(CH3NH3)PbI3,DMF; DMSO,4; 6,100,10,TRUE,988.582,253.1159914,5.533847848
(CH3NH3)PbI3,DMF,1,100,60,FALSE,4.5,2.304355049,0.834800832
(CH3NH3)PbI3,DMF,1,100,60,FALSE,7,3.584552298,1.276633584
(CH3NH3)PbI3,DMF,1,100,60,FALSE,7.5,3.840591748,1.345626456
(CH3NH3)PbI3,DMF,1,100,60,FALSE,9,4.608710098,1.527948013
(CH3NH3)PbI3,DMF; DMSO >> IPA,9; 1 >> 1,Unknown >> 100.0,Unknown >> 30.0,TRUE,1159.96,494.9925338,6.204542679
(CH3NH3)PbI3,DMF; DMSO >> IPA,9; 1 >> 1,Unknown >> 100.0,Unknown >> 30.0,TRUE,321.928,137.3771134,4.922729797
(CH3NH3)PbBr3,DMSO; GBL,1; 1,100,60,FALSE,65.1751,9223.420421,9.129501226
(CH3NH3)PbBr3,DMSO; GBL,1; 1,100,60,FALSE,309.448,43792.32257,10.6872138
(CH3NH3)PbBr3,DMSO; GBL,1; 1,100,60,FALSE,284.927,40322.17074,10.60465674
(CH3NH3)PbBr3,DMSO; GBL,1; 1,100,60,FALSE,571.679,80902.61101,11.30100138
CsPbI3,DMSO,1,Unknown,Unknown,FALSE,0.646333,0.220648994,-1.511182101
Cs0.05((NH2)2CH)0.79(CH3NH3)0.16PbBr0.45I2.55,DMF; DMSO,4; 1,100,60,TRUE,9396.75,8038.838411,8.992039876
(CH3NH3)PbBr0.33I2.67,none >> none,1 >> 1,Unknown >> 130.0,Unknown >> 60.0,FALSE,150.149,51.25875648,3.936886462
((NH2)2CH)0.44(CH3NH3)0.56PbBr0.33I2.67,none >> none,1 >> 1,Unknown >> 130.0,Unknown >> 40.0,FALSE,329.527,112.4958824,4.72291662
(CH3NH3)PbI3,DMF >> IPA,1 >> 1,Unknown >> 70.0,Unknown >> 30.0,FALSE,6090.48,3898.507872,8.268349162
(CH3NH3)PbI3,DMF >> IPA,1 >> 1,Unknown >> 70.0,Unknown >> 30.0,FALSE,6090.48,1299.502624,7.169736873
(CH3NH3)PbI3,DMF >> IPA,1 >> 1,Unknown >> 70.0,Unknown >> 30.0,FALSE,340.941,218.2358652,5.385576428
(CH3NH3)PbI3,DMF >> IPA,1 >> 1,Unknown >> 70.0,Unknown >> 30.0,FALSE,875.87,186.8810608,5.230472376
(CH3NH3)PbI3,DMF; DMSO,4; 1,100,10,FALSE,262.098,67.10742774,4.206294734
(CH3NH3)PbI3,DMF; DMSO,4; 1,100,10,FALSE,1270.74,325.3595705,5.784930942
(CH3NH3)PbI3,none >> none >> none >> none,1 >> 1 >> 1 >> 1,Unknown >> Unknown >> Unknown >> 120.0,Unknown >> Unknown >> Unknown >> 120.0,FALSE,3520.68,1201.910627,7.091667759
(CH3NH3)PbI3,DMF,1,100,10,FALSE,1229.42,209.853347,5.346408939
(CH3NH3)PbI3,DMF,1,100,10,FALSE,1724.51,294.3617278,5.684809378
(CH3NH3)PbI3,DMF; DMSO,8; 1,100,20,FALSE,115.894,39.56458134,3.677934307
Cs0.05(CH3NH3)0.95PbI3,DMF; DMSO,8; 1,100,20,FALSE,161.592,55.16523571,4.010332967
Cs0.1(CH3NH3)0.9PbI3,DMF; DMSO,8; 1,100,20,FALSE,231.788,79.12916268,4.371081488
Cs0.15(CH3NH3)0.85PbI3,DMF; DMSO,8; 1,100,20,FALSE,277.093,94.59565238,4.549611517
Cs0.2(CH3NH3)0.8PbI3,DMF; DMSO,8; 1,100,20,FALSE,314.517,107.3716795,4.676296456
((NH2)2CH)0.75(CH3NH3)0.25Ge0.05Sn0.95I3,DMF; DMSO,8; 1,65,15,FALSE,21.179,36.23690291,3.590078017
(CH3NH3)PbI3,DMF; DMSO,9; 1,105,15,FALSE,47.3962,16.18039597,2.783800384
(CH3NH3)PbI3,DMF; DMSO,9; 1,105,15,FALSE,87.3658,29.82545516,3.395362229
(CH3NH3)PbI3,DMF >> IPA,1 >> 1,Unknown >> 65; 100,Unknown >> 5.0; 60.0,FALSE,26.4159,298.3566362,5.698289537
(CH3NH3)PbI3,DMF >> IPA,1 >> 1,Unknown >> 65; 100,Unknown >> 5.0; 60.0,FALSE,57.854,653.4369387,6.482246031
(CH3NH3)PbI3,DMF >> IPA,1 >> 1,70.0 >> 150.0,20.0 >> 15.0,FALSE,359.272,61.32520349,4.116190908
(CH3NH3)PbI3,DMF >> IPA,1 >> 1,70.0 >> 150.0,20.0 >> 15.0,FALSE,709.814,121.1602574,4.797114111
((NH2)2CH)PbI3,DMF; DMSO,4; 1,100,30,FALSE,372.317,1274.055903,7.149960715
(CH3NH3)PbI3,DMF; DMSO,4; 1,100,30,FALSE,480,1642.543406,7.404001177
CsPbI3,DMF,1,100,10,FALSE,120.119,46.13280402,3.831524281
Cs0.07((NH2)2CH)0.73(CH3NH3)0.20PbBr0.47I2.53,DMF; DMSO,4; 1,100,10,FALSE,287.36,245.8339964,5.504656497
Cs0.07((NH2)2CH)0.73(CH3NH3)0.20PbBr0.47I2.53,DMF; DMSO,4; 1,100,10,FALSE,709.043,606.5801584,6.407836885
(CH3NH3)PbI3,DMF,1,100,10,FALSE,198.484,339.6026931,5.827776385
(CH3NH3)PbI3,DMF,1,100,10,FALSE,686.516,1174.617009,7.068697424
(CH3NH3)PbI3,DMF,1,100,10,FALSE,7.72627,13.21951442,2.581694103
(CH3NH3)PbI3,DMF,1,100,10,FALSE,686.516,1174.617009,7.068697424
(CH3NH3)PbI3,DMSO; GBL,3; 7,100,10,FALSE,819.612,552.6167478,6.314664719
(CH3NH3)PbI3,DMSO; GBL,3; 7,100,10,FALSE,1318.11,888.7249839,6.789787833
(CH3NH3)PbI3,DMSO; GBL,3; 7,100,10,FALSE,1538.24,1037.145852,6.944227847
CsPbI3,Octane,1,Unknown,Unknown,FALSE,1118.25,190.8774099,5.251631389
CsPbI3,Octane,1,Unknown,Unknown,FALSE,1118.25,190.8774099,5.251631389
(CH3NH3)PbI3,DMF; DMSO,9; 1.1,100,90,FALSE,2489.13,2129.429202,7.663609243
CsPbBrI2,DMSO,1,260,10,FALSE,11045.2,3770.675909,8.235009551
CsPbBr3,DMF >> Methanol,1 >> 1,Unknown >> 250.0,Unknown >> 5.0,FALSE,2500,426.7324165,6.056157157
((NH2)2CH)SnI3,DMF; DMSO,4; 1,70,10,FALSE,54.6861,46.78348591,3.845530276
((NH2)2CH)SnI3,DMF; DMSO,4; 1,70,10,FALSE,32.1928,27.54066217,3.315663537
((NH2)2CH)SnI3,DMF; DMSO,4; 1,70,10,FALSE,160.964,137.7033108,4.925101449
((NH2)2CH)SnI3,DMF; DMSO,4; 1,70,10,FALSE,100,85.54913572,4.449090898
((NH2)2CH)0.97(CH3NH3)0.03PbBr0.09I2.91,DMF >> IPA,1 >> 1,Unknown >> 70.0; 150,Unknown >> 1.0; 20.0,FALSE,1479.51,505.083902,6.224724558
((NH2)2CH)0.97(CH3NH3)0.03PbBr0.09I2.91,DMF >> IPA,1 >> 1,Unknown >> 70.0; 150,Unknown >> 1.0; 20.0,FALSE,11045.2,3770.675909,8.235009551
(CH3NH3)PbI3,DMF; DMSO,9; 1,65; 100,1.0; 1.0,FALSE,517.934,154.7134592,5.041574756
((NH2)2CH)0.3(CH3NH3)0.7PbI3,DMF >> DMF; IPA,1 >> 1; 99,Unknown | 100.0,Unknown | 120.0,FALSE,49.7276,16.97630313,2.831818438
((NH2)2CH)0.3(CH3NH3)0.7PbI3,DMF >> DMF; IPA,1 >> 1; 99,Unknown >> 100.0,Unknown >> 120.0,FALSE,346.208,118.1905412,4.772298078
((NH2)2CH)0.3(CH3NH3)0.7PbI3,DMF >> DMF; IPA,1 >> 1; 99,Unknown >> 100.0,Unknown >> 120.0,FALSE,703.294,240.0946785,5.481033339
((NH2)2CH)0.3(CH3NH3)0.7PbI3,DMF >> DMF; IPA,1 >> 1; 99,Unknown >> 100.0,Unknown >> 120.0,FALSE,317.358,54.17077849,3.992141621
((NH2)2CH)0.3(CH3NH3)0.7PbI3,DMF >> DMF; IPA,1 >> 1; 99,Unknown >> 100.0,Unknown >> 120.0,FALSE,695.968,118.7968426,4.777414829
Cs0.16((NH2)2CH)0.8(CH3NH3)0.04PbBr1.5I1.5,DMF; DMSO,3; 1,65; 100,5.0; 10.0,TRUE,2175.17,18783.8782,9.840754238
Cs0.16((NH2)2CH)0.8(CH3NH3)0.04PbBr1.5I1.5,DMF; DMSO,3; 1,65; 100,5.0; 10.0,TRUE,3006.44,28681.9792,10.2640243
(CH3NH3)PbI3,DMF; DMSO,4; 1,120,10,FALSE,161.245,55.0467748,4.008183275
(CH3NH3)PbI3,DMSO,1,100,60,FALSE,51.7106,1743.573516,7.463692031
(C(IC2H4NH3))0.05(CH3NH3)0.95PbI3,DMSO,1,100,60,FALSE,250,8429.478267,9.039490159
(CH3NH3)PbI3,DMF; DMSO,4; 1,100,30,FALSE,1000,1283.237036,7.157141099
(CH3NH3)PbI3,DMF; DMSO,4; 1,100,30,FALSE,218.415,280.2782172,5.635782743
(CH3NH3)PbI3,DMF; DMSO,4; 1,100,30,FALSE,165.651,212.5694982,5.359268985
((NH2)2CH)0.85(CH3NH3)0.15PbBr0.45I2.55,DMF; DMSO,4; 1,100,30,FALSE,686.516,234.3669053,5.456887859
((NH2)2CH)0.85(CH3NH3)0.15PbBr0.45I2.55,DMF; DMSO,4; 1,100,30,FALSE,426.881,145.7311685,4.981763613
Cs0.05((NH2)2CH)0.8075(CH3NH3)0.1425PbBr0.51I2.49,DMF; DMSO,4; 1,120,5,FALSE,250,2158.897718,7.677353055
Cs0.05((NH2)2CH)0.8075(CH3NH3)0.1425PbBr0.51I2.49,DMF; DMSO,4; 1,120,5,FALSE,250,2158.897718,7.677353055
Cs0.05((NH2)2CH)0.8075(CH3NH3)0.1425PbBr0.51I2.49,DMF; DMSO,4; 1,120,5,FALSE,34.6617,299.3242601,5.701527468
Cs0.05((NH2)2CH)0.79(CH3NH3)0.16PbBr0.48I2.52,DMF; DMSO,4; 1,100,60,FALSE,83.1881,28.39924715,3.346362636
Cs0.05((NH2)2CH)0.79(CH3NH3)0.16PbBr0.48I2.52,DMF; DMSO,4; 1,100,60,FALSE,1183.61,2025.136251,7.613392262
(CH3NH3)PbI3,2-methoxyethanol; acetonitrile,,Unknown,Unknown,FALSE,1762.56,3015.709693,8.011590469
CsPbBrI2,DMF; DMSO,,260,0.25,FALSE,3606.34,31142.87679,10.34634082
CsPbBrI2,DMF; DMSO,,260,0.25,FALSE,2117.9,21222.35789,9.962810522
((NH2)2CH)0.95(CH3NH3)0.05PbBr0.15I2.85,DMF; DMSO >> IPA,9; 1 >> 1,Unknown >> 140.0,Unknown >> 15.0,FALSE,86.9716,237.064209,5.468331029
((NH2)2CH)0.95(CH3NH3)0.05PbBr0.15I2.85,DMF; DMSO >> IPA,9; 1 >> 1,Unknown >> 140.0,Unknown >> 15.0,FALSE,143.709,391.7170711,5.970539822
((NH2)2CH)0.95(CH3NH3)0.05PbBr0.15I2.85,DMF; DMSO >> IPA,9; 1 >> 1,Unknown >> 140.0,Unknown >> 15.0,FALSE,238.977,91.78130942,4.519408676
((NH2)2CH)0.95(CH3NH3)0.05PbBr0.15I2.85,DMF; DMSO >> IPA,9; 1 >> 1,Unknown >> 140.0,Unknown >> 15.0,FALSE,116.721,44.82777094,3.802827835
((NH2)2CH)0.95(CH3NH3)0.05PbBr0.15I2.85,DMF; DMSO >> IPA,9; 1 >> 1,Unknown >> 140.0,Unknown >> 15.0,FALSE,204.02,174.5373467,5.16213874
((NH2)2CH)0.95(CH3NH3)0.05PbBr0.15I2.85,DMF; DMSO >> IPA,9; 1 >> 1,Unknown >> 140.0,Unknown >> 15.0,FALSE,165.964,141.9807676,4.955691609
Cs0.15((NH2)2CH)0.65(CH3NH3)0.20PbBr0.6I2.4,Unknown,,Unknown,Unknown,FALSE,21865,3732.201714,8.22475361
(C4H9NH3)2(CH3NH3)3Pb4I13,DMF,1,100,5,FALSE,2117.9,723.0212679,6.583438638
(CH3NH3)PbI3,DMF,1,120,45,FALSE,745.913,638.1221248,6.458529683
(CH3NH3)PbI3,DMF,1,60; 100,3.0; 20.0,FALSE,54.0839,89.98541762,4.499647631
(CH3NH3)PbI3,DMF,1,60; 100,3.0; 20.0,FALSE,137.64,229.0070221,5.433752667
(CH3NH3)PbI3,DMF; DMSO,4; 1,100,10,FALSE,3112.62,1062.604683,6.968478421
(CH3NH3)PbI3,DMF; DMSO,4; 1,100,10,FALSE,4923.06,1680.663432,7.426943895
Cs0.07((NH2)2CH)0.79(CH3NH3)0.14PbBr0.45I2.55,DMF; DMSO,4; 1,100,30,FALSE,42.3581,36.23698846,3.590080378
Cs0.07((NH2)2CH)0.79(CH3NH3)0.14PbBr0.45I2.55,DMF; DMSO,4; 1,100,30,FALSE,42.3581,36.23698846,3.590080378
(CH3NH3)PbI3,DMF; DMSO,4; 1,70; 100,1.0; 10.0,FALSE,4,3.421965429,1.230215073
(CH3NH3)PbI3,DMF; DMSO,4; 1,70; 100,1.0; 10.0,FALSE,500,427.7456786,6.05852881
Cs0.05((NH2)2CH)0.8075(CH3NH3)0.1425PbBr0.45I2.55,DMF; DMSO,4; 1,100,30,FALSE,2500,39286.84667,10.57864505
Cs0.05((NH2)2CH)0.8075(CH3NH3)0.1425PbBr0.45I2.55,DMF; DMSO >> IPA,4; 1 >> 1,100.0 >> 100,30.0 >> 5.0,FALSE,346.617,5446.995574,8.602819465
Cs0.05((NH2)2CH)0.8075(CH3NH3)0.1425PbBr0.45I2.55,DMF; DMSO >> IPA,4; 1 >> 1,100.0 >> 100,30.0 >> 5.0,FALSE,1524.89,260.2879978,5.561788702
Cs0.05((NH2)2CH)0.8(CH3NH3)0.15PbBr0.45I2.55,DMF; DMSO,3; 1,110,60,FALSE,8.70069,376.5700308,5.931104035
CsPbI3,DMF; DMSO,4; 1,350,2,FALSE,2175.17,1860.839136,7.528782813
(CH3NH3)PbI3,DMF,1,140,10,FALSE,163.652,33.02389621,3.497231427
CsPb0.5Sn0.5BrI2,DMF; DMSO,4; 1,80,5,FALSE,169.376,28.91129191,3.364232242
CsPb0.5Sn0.5BrI2,DMF; DMSO,4; 1,80,5,FALSE,5193.13,886.4307656,6.787203024
CsPb0.5Sn0.5BrI2,DMF; DMSO,4; 1,80,5,FALSE,470.902,402.8525911,5.998570716
(CH3NH3)3Bi2I9,Methylacetate,1,150,30,FALSE,116.319,373.1621219,5.922012968
(CH3NH3)3Bi2I9,Methylacetate,1,150,30,FALSE,940.716,3017.904029,8.012317839
(CH3NH3)PbI3,DMF; DMSO,9; 1,110,15,FALSE,196.008,41.82148374,3.733410173
(CH3NH3)PbI3,DMF; DMSO,9; 1,110,15,FALSE,413.914,88.31526072,4.480912921
Cs0.05((NH2)2CH)0.79(CH3NH3)0.16PbBr0.51I2.49,DMF; DMSO,4; 1,110,15,FALSE,413.914,88.31526072,4.480912921
(CH3NH3)PbI3,DMF; DMSO >> IPA,39; 1 >> 1,Unknown >> 100.0,Unknown >> 2.0,FALSE,173.142,73.88530405,4.302513946
CsPbBrI2,DMSO,1,50; 150,3.0; 10.0,FALSE,3.34,0.855171763,-0.156452938
CsPbBrI2,DMSO,1,50; 150,3.0; 10.0,FALSE,1.2854,0.329113109,-1.111353791
Cs0.15((NH2)2CH)0.85PbI3,DMF; DMSO,4; 1,150,30,FALSE,813.096,138.7897684,4.93296033
Cs0.15((NH2)2CH)0.85PbI3,DMF; DMSO,4; 1,150,30,FALSE,224.434,38.30930526,3.645692824
(CH3NH3)PbI3,DMF >> none,1 >> 1,Unknown >> 150.0,Unknown >> 240.0,FALSE,1703.55,479.7936053,6.173356023
Cs0.05((NH2)2CH)0.8075(CH3NH3)0.1425PbBr0.45I2.55,DMF; DMSO,4; 1,100,60,FALSE,533.579,182.1563648,5.204865466
Cs0.05((NH2)2CH)0.8075(CH3NH3)0.1425PbBr0.45I2.55,DMF; DMSO,4; 1,100,60,FALSE,2213.89,755.7909036,6.627764755
(CH3NH3)PbI3,DMF; DMSO,1; 4,100,Unknown,FALSE,29.1613,87.31534041,4.469526168
(CH3NH3)PbI3,DMF; DMSO,1; 4,100,Unknown,FALSE,2948.12,8827.31913,9.085606638
CsPbBr2I,DMF >> none,1 >> 1,Unknown >> 280.0,Unknown >> 10.0,FALSE,13308.1,4543.198137,8.421386479
((NH2)2CH)0.83(CH3NH3)0.17PbBr0.3I2.7,DMF; DMSO,4; 1,150,15,FALSE,350.682,119.7179018,4.785138157
((NH2)2CH)0.83(CH3NH3)0.17Ge0.03Pb0.97Br0.3I2.7,DMF; DMSO,4; 1,150,15,FALSE,1440,491.5957438,6.19765672
((NH2)2CH)0.3(CH3NH3)0.7PbI3,DMF; DMSO,7; 3,60; 100,3.0; 20.0,FALSE,422.915,144.3772319,4.97242954
((NH2)2CH)0.3(CH3NH3)0.7PbI3,DMF; DMSO,7; 3,60; 100,3.0; 20.0,FALSE,2117.9,723.0212679,6.583438638
((NH2)2CH)0.3(CH3NH3)0.7PbI3,DMF; DMSO,7; 3,60; 100,3.0; 20.0,FALSE,1.70753,167.2801104,5.119669715
((NH2)2CH)0.3(CH3NH3)0.7PbI3,DMF; DMSO,7; 3,60; 100,3.0; 20.0,FALSE,3.20466,313.9481466,5.749227834
Cs0.05((NH2)2CH)0.8075(CH3NH3)0.1425PbBr0.45I2.55,DMF; DMSO,4; 1,100,60,TRUE,20.8303,1368.15987,7.221221956
(CH3NH3)PbI3,DMSO; GBL,3; 7,100,10,FALSE,24,47.98432892,3.870874477
(CH3NH3)PbI3,DMSO; GBL,3; 7,100,10,FALSE,35.2867,70.55035914,4.256326769
(CH3NH3)PbI3,DMSO; GBL,3; 7,100,10,FALSE,100,199.9347039,5.297990832
(CH3NH3)PbI3,DMF; DMSO,,60; 80,0.5; 2.0,FALSE,48.2892,18.5459103,2.920249296
(CH3NH3)PbI3,DMF; DMSO,,60; 80,0.5; 2.0,FALSE,652.552,250.6185827,5.523932192
(CH3NH3)PbI3,DMF; DMSO,,60; 80,0.5; 2.0,FALSE,0.709043,0.606580158,-0.499918394
(CH3NH3)PbI3,DMF; DMSO,,60; 80,0.5; 2.0,FALSE,174.014,148.867473,5.003056467
(CH3NH3)PbI3,DMF; DMSO >> IPA,9; 1 >> 1,Unknown >> 100.0,Unknown >> 30.0,FALSE,365.294,155.8827913,5.049104387
(CH3NH3)PbI3,DMF; DMSO >> IPA,9; 1 >> 1,Unknown >> 100.0,Unknown >> 30.0,FALSE,2059.55,878.8767483,6.77864467
(CH3NH3)PbI3,DMF; DMSO >> IPA,9; 1 >> 1,Unknown >> 100.0,Unknown >> 30.0,FALSE,19881.4,8484.037865,9.045941779
(CH3NH3)PbI3,DMF; DMSO >> IPA,9; 1 >> 1,Unknown >> 100.0,Unknown >> 30.0,FALSE,29.2235,62.5011292,4.135184624
(CH3NH3)PbI3,DMF; DMSO >> IPA,9; 1 >> 1,Unknown >> 100.0,Unknown >> 30.0,FALSE,164.764,352.385445,5.864725591
(CH3NH3)PbI3,DMF; DMSO >> IPA,9; 1 >> 1,Unknown >> 100.0,Unknown >> 30.0,FALSE,1325.43,2834.734774,7.949703658
(CH3NH3)PbI3,DMF; DMSO,4; 1,100,10,FALSE,165.651,4525.979566,8.417589311
(CH3NH3)PbI3,DMF; DMSO,4; 1,100,10,FALSE,1000,27322.37998,10.21546142
(CH3NH3)PbI3,DMF; DMSO,4; 1,100,10,FALSE,2366.05,64646.11715,11.07668332
(CH3NH3)PbI3,DMF,1,100,10,FALSE,669.043,228.4018689,5.43110666
CsPbBrI2,DMF,1,280,10,FALSE,60,6.868428599,1.926935346
CsPbBrI2,DMF,1,280,10,FALSE,100,11.447381,2.43776097
((NH2)2CH)0.85(CH3NH3)0.15PbBr0.45I2.55,DMSO,1,100,15,TRUE,2117.9,2264.806432,7.725244574
((NH2)2CH)0.87(CH3NH3)0.13PbBr0.39I2.61,DMF; DMSO,4; 1,400,0.07,FALSE,0.407022,0.138951585,-1.973629714
((NH2)2CH)0.87(CH3NH3)0.13PbBr0.39I2.61,DMF; DMSO >> DMF; DMSO,4; 1 >> 4; 1,400.0 >> 400.0,0.07 >> 0.07,FALSE,1.3521,0.46158792,-0.773082733
((NH2)2CH)0.83(CH3NH3)0.17PbBr0.5I2.5,DMF; DMSO,4; 1,100,60,FALSE,2469.01,421.4426414,6.043683686
((NH2)2CH)0.83(CH3NH3)0.17PbBr0.51I2.49,DMF; DMSO,4; 1,100,20,FALSE,400,102.41578,4.629040802
((NH2)2CH)0.83(CH3NH3)0.17PbBr0.51I2.49,DMF; DMSO,4; 1,100,20,FALSE,1010.06,258.6152067,5.555341269
(CH3NH3)PbI3,DMF; DMSO,85; 15,100,10,FALSE,300,76.81183497,4.341358729
(CH3NH3)PbI3,DMF; DMSO,85; 15,100,10,FALSE,635.371,162.6800413,5.091785335
(CH3NH3)PbI3,DMF; DMSO,4; 1,130,5,FALSE,1977.16,674.9746116,6.514675078
(CH3NH3)PbI3,DMF; DMSO,4; 1,130,5,FALSE,3049.78,1041.151991,6.948083063
(CH3NH3)PbI3,DMF,1,100,10,FALSE,2033.19,347.0512327,5.849472414
(CH3NH3)PbI3,DMF,1,100,10,FALSE,1318.11,224.9921062,5.416065318
(CH3NH3)PbI3,GBL,1,100,10,FALSE,6.84103,2.33543141,0.848196632
(CH3NH3)PbI3,GBL,1,100,10,FALSE,7.79544,2.661253559,0.978797275
(CH3NH3)PbI3,GBL,1,100,10,FALSE,7.29505,2.490427452,0.912454363
(CH3NH3)PbBr0.3I2.7,DMSO; GBL,3; 7,100,10,FALSE,7.79544,2.661253559,0.978797275
(CH3NH3)PbBr0.3I2.7,DMSO; GBL,3; 7,100,10,FALSE,9.66259,3.298672304,1.193520055
(CH3NH3)PbBr0.3I2.7,DMSO; GBL,3; 7,100,10,FALSE,8.96837,3.061675362,1.11896227
((NH2)2CH)0.3(CH3NH3)0.7PbI3,DMF,1,100,20,FALSE,18556,7918.44672,8.976950344
((NH2)2CH)0.3(CH3NH3)0.7PbI3,DMF,1,100,20,FALSE,140,59.74253831,4.090044301
((NH2)2CH)0.3(CH3NH3)0.7PbI3,DMF,1,100,20,TRUE,1148.9,982.8740203,6.890480954
((NH2)2CH)0.3(CH3NH3)0.7PbI3,DMF,1,100,20,TRUE,27,23.09826665,3.139757578
(CH3NH3)PbI3,DMF,1,100,10,FALSE,100,42.67324165,3.753572064
(CH3NH3)PbI3,none >> none,1 >> 1,Unknown,Unknown,FALSE,195.697,91.86127908,4.520279603
(CH3NH3)PbI3,none >> none,1 >> 1,Unknown,Unknown,FALSE,57.2629,375.2188655,5.927509497
(CH3NH3)PbI3,DMF >> IPA,1 >> 1,Unknown >> 90.0,Unknown >> 60.0,FALSE,146.52,25.00993346,3.219273085
(CH3NH3)PbI3,DMF >> IPA,1 >> 1,Unknown >> 90.0,Unknown >> 60.0,FALSE,26.9862,11.51588634,2.443727503
(CH3NH3)PbI3,DMF >> IPA,1 >> 1,Unknown >> 90.0,Unknown >> 60.0,FALSE,5.3864,4.137392679,1.420065802
(CH3NH3)PbI3,DMF >> IPA,1 >> 1,Unknown >> 90.0,Unknown >> 60.0,FALSE,87.0069,14.85146587,2.698098572
(CH3NH3)PbI3,DMF >> IPA,1 >> 1,Unknown >> 90.0,Unknown >> 60.0,FALSE,30.716,13.1075129,2.57318557
(CH3NH3)PbI3,DMF >> IPA,1 >> 1,Unknown >> 90.0,Unknown >> 60.0,FALSE,10.4839,8.052875966,2.08602929
(CH3NH3)PbI3,DMF,1,100,10,FALSE,414.988,141.6710656,4.953507931
(CH3NH3)PbI3,Unknown,,90,40,FALSE,93.6302,15.9820166,2.771464128
(CH3NH3)PbI3,Unknown,,90,40,FALSE,770.917,131.5901097,4.879691862
(CH3NH3)PbI3,DMSO; GBL,3; 7,100,10,FALSE,98.1317,20.93798874,3.041565152
(CH3NH3)Eu0.04Pb0.96I3,DMSO; GBL,3; 7,100,10,FALSE,662.108,141.2714734,4.950683383
(CH3NH3)Eu0.06Pb0.94I3,DMSO; GBL,3; 7,100,10,FALSE,258.653,55.18780986,4.010742093
(CH3NH3)Eu0.1Pb0.9I3,DMSO; GBL,3; 7,100,10,FALSE,125.807,26.84296256,3.290003685
(CH3NH3)PbI3,none >> none,1 >> 1,Unknown >> 70.0,Unknown >> 5.0,FALSE,5.49212,9.396922386,2.24038223
(CH3NH3)PbI3,GBL; N-methyl-2-pyrrolidinone,3; 7,150,14,FALSE,0.119091,5.629495014,1.728019743
(CH3NH3)PbI3,GBL; N-methyl-2-pyrrolidinone,3; 7,150,14,FALSE,0.131049,6.194756044,1.823703135
(CH3NH3)PbI3,GBL; N-methyl-2-pyrrolidinone,3; 7,150,14,FALSE,0.203782,9.632883702,2.265182631
(CH3NH3)PbI3,GBL; N-methyl-2-pyrrolidinone,3; 7,150,14,FALSE,0.140038,6.619670863,1.89004565
((NH2)2CH)0.85(CH3NH3)0.15PbBr0.45I2.55,DMF; DMSO,4; 1,105,50,FALSE,900,153.6236699,5.03450591
((NH2)2CH)0.85(CH3NH3)0.15PbBr0.45I2.55,DMF; DMSO,4; 1,105,50,FALSE,873.658,298.2545516,5.697947322
(CH3NH3)PbI3,DMF; DMSO,4; 1,60.0; 80.0,1.0; 2.0,FALSE,146.775,50.10692034,3.914159129
(CH3NH3)PbI3,DMF; DMSO,4; 1,60.0; 80.0,1.0; 2.0,FALSE,336,114.7056735,4.742369487
(CH3NH3)PbI3,DMF; DMSO,4; 1,60.0; 80.0,1.0; 2.0,FALSE,336,114.7056735,4.742369487
(CH3NH3)PbI3,DMF >> IPA,1 >> 1,Unknown >> 90,Unknown >> 30.0,FALSE,168,71.69104597,4.272365858
((NH2)2CH)0.95(CH3NH3)0.05PbBr0.15I2.85,DMF; DMSO,4; 1,130,10,FALSE,436.829,111.8454569,4.717118069
((NH2)2CH)0.95(CH3NH3)0.05PbBr0.15I2.85,DMF; DMSO,4; 1,130,10,FALSE,27.7294,272.5480375,5.607814883
((NH2)2CH)0.95(CH3NH3)0.05PbBr0.15I2.85,DMF; DMSO,4; 1,130,10,FALSE,2117.9,542.2659509,6.295756565
((NH2)2CH)0.95(CH3NH3)0.05PbBr0.15I2.85,DMF; DMSO,4; 1,130,10,FALSE,423.581,4163.312955,8.33406642
CsPbBrI2,NMP,1,280,1,FALSE,4427.78,755.7909036,6.627764755
(CH3NH3)PbI3,DMF >> IPA,1 >> 1,100.0 >> 70.0,15.0 >> 30.0,TRUE,277.623,94.77658693,4.551522405
(CH3NH3)PbI3,DMF >> IPA,1 >> 1,100.0 >> 70.0,15.0 >> 30.0,TRUE,2428.76,829.1444991,6.720394445
(CH3NH3)PbI3,DMF >> IPA,1 >> 1,100.0 >> 70.0,15.0 >> 30.0,TRUE,5110.66,1744.707433,7.464342161
(CH3NH3)PbI3,DMSO; GBL,3; 7,100,10,FALSE,27.9451,9.540064041,2.255500198
(CH3NH3)PbI3,DMSO; GBL,3; 7,100,10,FALSE,62.5622,21.35785503,3.061419589
(CH3NH3)PbI3,DMF >> IPA,1 >> 1,70.0; 100.0 >> 100.0,5.0; 10.0 >> 30.0,FALSE,349.116,59.59164572,4.087515392
(CH3NH3)PbI3,DMF; DMSO,4; 1,Unknown,Unknown,FALSE,2175.17,371.2862201,5.916973248
(CH3NH3)PbBr0.27I2.73,DMF; DMSO >> none >> none >> none,9; 1 >> 1 >> 1 >> 1,100.0 >> 100.0 >> 1000 >> Unknown,30.0 >> 10.0 >> 10.0 >> 6.0,FALSE,112.612,38.44415271,3.649206609
((NH2)2CH)0.85(CH3NH3)0.15PbBr0.45I2.55,Unknown,,100,45,FALSE,231.788,79.12916268,4.371081488
((NH2)2CH)0.85(CH3NH3)0.15PbBr0.45I2.55,Unknown,,100,45,FALSE,62.7063,21.40704874,3.063720248
((NH2)2CH)0.85(CH3NH3)0.15PbBr0.45I2.55,Unknown,,100,45,FALSE,16.2809,5.558070239,1.715250969
(CH3NH3)PbI3,DMF,1,100,10,FALSE,266.889,91.11215032,4.512091169
(CH3NH3)PbI3,DMF,1,100,10,FALSE,773.321,264.0009112,5.575952555
Cs0.07((NH2)2CH)0.81(CH3NH3)0.12PbBr0.39I2.61,DMF; DMSO,9; 1,150,20,FALSE,2569.13,438.5324213,6.083433746
(CH3NH3)PbI3,DMF >> IPA,1 >> 1,70.0 >> 100.0,10.0 >> 60.0,TRUE,97.4117,33.25498411,3.504204654
(CH3NH3)PbI3,DMF >> IPA,1 >> 1,70.0 >> 100.0,10.0 >> 60.0,TRUE,742.61,253.5166078,5.535429335
(CH3NH3)PbI3,DMF >> IPA,1 >> 1,70.0 >> 100.0,10.0 >> 60.0,TRUE,742.61,253.5166078,5.535429335
(CH3NH3)PbI3,DMF >> IPA,1 >> 1,70.0 >> 100.0,10.0 >> 60.0,TRUE,97.4117,33.25498411,3.504204654
(CH3NH3)PbI3,DMF >> IPA,1 >> 1,70.0 >> 100.0,10.0 >> 60.0,TRUE,97.4117,33.25498411,3.504204654
(CH3NH3)PbI3,DMF >> IPA,1 >> 1,70.0 >> 100.0,20.0 >> 30.0,TRUE,864.922,295.2722041,5.687897657
(CH3NH3)PbI3,DMF >> IPA,1 >> 1,70.0 >> 100.0,20.0 >> 30.0,TRUE,13.5674,370.6936581,5.915376002
(CH3NH3)PbI3,DMF >> IPA,1 >> 1,70.0 >> 100.0,20.0 >> 30.0,TRUE,22.535,615.7098328,6.422775802
(CH3NH3)PbI3,DMF; DMSO,9; 1,Unknown,Unknown,FALSE,11.2217,193.8120202,5.266888721
(CH3NH3)PbI3,NMP,1,100 >> 100,10.0 >> 10.0,FALSE,593.149,202.4927249,5.310703959
(CH3NH3)PbI3,NMP,1,100 >> 100,10.0 >> 10.0,FALSE,75.9811,25.93887873,3.255742952
((C6H5N(CH3)3))(CH3NH3)3Pb4I13,DMSO; GBL,3; 7,70,Unknown,FALSE,17401.4,8168.315619,9.008018
((C6H5N(CH3)3))(CH3NH3)3Pb4I13,DMSO; GBL,3; 7,70,Unknown,FALSE,730.858,26823.41036,10.19703031
((C6H5N(CH3)3))(CH3NH3)3Pb4I13,DMSO; GBL,3; 7,70,Unknown,FALSE,13051,11165.0177,9.32054075
(CH3NH3)3(C3H5NH3)2Pb4I13,DMSO; GBL,3; 7,70,Unknown,FALSE,643.856,302.2296494,5.711187157
(CH3NH3)3(C3H5NH3)2Pb4I13,DMSO; GBL,3; 7,70,Unknown,FALSE,27.042,642.190033,6.464884261
(CH3NH3)3(C3H5NH3)2Pb4I13,DMSO; GBL,3; 7,70,Unknown,FALSE,16.2809,597.5295636,6.392803761
(CH3NH3)3(C3H5NH3)2Pb4I13,DMSO; GBL,3; 7,70,Unknown,FALSE,730.588,625.0117197,6.437770401
((C6H5(CH2)2NH3))2(CH3NH3)3Pb4I13,DMF,1,Unknown,Unknown,FALSE,28.9735,17.8040616,2.879426611
((C6H5(CH2)2NH3))2(CH3NH3)3Pb4I13,DMF,1,Unknown,Unknown,FALSE,38.8497,734.5784062,6.599296738
((NH2)2CH)0.85(CH3NH3)0.15PbBr0.45I2.55,DMF; DMSO,4; 1,105,60,FALSE,436.829,149.1272758,5.004800141
((NH2)2CH)0.85(CH3NH3)0.15PbBr0.45I2.55,DMF; DMSO,4; 1,105,60,FALSE,898.102,306.5993894,5.725541975
((NH2)2CH)0.85(CH3NH3)0.15PbBr0.45I2.55,DMF; DMSO,4; 1,105,60,FALSE,1373.03,468.7331278,6.150033583
((NH2)2CH)0.85(CH3NH3)0.15PbBr0.45I2.55,DMF; DMSO,4; 1,105,60,FALSE,1000,341.3859332,5.833013606
((NH2)2CH)0.85(CH3NH3)0.15PbBr0.45I2.55,DMF; DMSO,4; 1,105,60,FALSE,138.647,82.83123709,4.41680525
((NH2)2CH)0.85(CH3NH3)0.15PbBr0.45I2.55,DMF; DMSO,4; 1,105,60,FALSE,321.928,192.3279587,5.259202033
((NH2)2CH)0.85(CH3NH3)0.15PbBr0.45I2.55,DMF; DMSO,4; 1,105,60,FALSE,436.829,260.9727327,5.564415929
((NH2)2CH)0.85(CH3NH3)0.15PbBr0.45I2.55,DMF; DMSO,4; 1,105,60,FALSE,243.529,145.4904061,4.980110147
CsPbBrI2,DMF; DMSO,4; 1,200,10,FALSE,28.5202,4.868197546,1.582723755
(CH3NH3)PbI3,DMF,1,70,60,TRUE,104.839,17.89527992,2.884536987
(CH3NH3)PbI3,DMF,1,70,60,TRUE,51.0129,8.707543235,2.164189689
(CH3NH3)PbI3,DMF,1,70,60,TRUE,23.2584,3.970045294,1.378777504
(CH3NH3)PbI3,GBL,1,80,5,FALSE,115.894,19.78229067,2.984787127
(CH3NH3)PbI3,GBL,1,80,5,FALSE,720,122.8989359,4.811362359
((NH2)2CH)0.8(CH3NH3)0.2PbBr0.2I2.8,none >> IPA,1 >> 1,Unknown >> 90.0; 120.0; 150.0,Unknown >> 10.0; 10.0; 10.0,FALSE,15517.9,3973.194579,8.28732573
((NH2)2CH)0.85(CH3NH3)0.15PbBr0.45I2.55,DMF; DMSO,4; 1,120,50,FALSE,139.725,23.85007476,3.171787352
((NH2)2CH)0.85(CH3NH3)0.15PbBr0.45I2.55,DMF; DMSO,4; 1,120,50,FALSE,686.516,117.1834527,4.763740678
(CH3NH3)PbI3,DMSO; GBL,3; 7,100,10,FALSE,55.6018,9.49083619,2.250326721
(CH3NH3)PbI3,DMSO; GBL,3; 7,100,10,FALSE,411.909,70.30996917,4.252913598
(CH3NH3)PbI3,DMSO,1,90,45,FALSE,142.909,24.39356116,3.194319211
(CH3NH3)PbI3,DMSO,1,90,45,FALSE,244.538,41.74091666,3.731481863
