Repository: Fukapy/Perovskite_PI_Stability

# Standardised Process Descriptors for Interpretable Regression of Perovskite Solar-Cell Stability

**Ryo Fukasawa, Toru Asahi, Takuya Taniguchi**

This repository contains the analysis code accompanying the paper:

> *Standardised process descriptors for interpretable regression of perovskite solar-cell stability*

---

## Overview

Fabrication processes strongly influence perovskite solar-cell stability, yet their heterogeneous nature has hindered unified data-driven analysis. This work proposes a standardised descriptor framework that converts diverse process information recorded in [The Perovskite Database](https://www.perovskitedatabase.com/) into a unified numerical feature matrix for

File: data/20250624_5800/raw/Perovskite_5800data_addln_extract.csv (part 9 of 13)
CsPbBr0.45I2.55,DMF; DMSO >> DMSO; Methanol,9; 1 >> nan,Unknown >> 280,Unknown >> 30.0,FALSE,8.70069,14.88673019,2.700470225
CsSnI3,IPA >> Ethanol,1 >> 1,100; 500 >> 110,Unknown; 20.0 >> 20.0,FALSE,1124.43,383.8645848,5.950289847
CsSnBr0.6I2.4,IPA >> Ethanol,1 >> 1,100; 500 >> 110,Unknown; 20.0 >> 20.0,FALSE,2676.17,4578.880611,8.429209839
(CH3NH3)PbI3,DMSO; GBL,,100,15,FALSE,0.4,0.684393086,-0.37922284
(CH3NH3)PbI3,DMF; DMSO >> Cyclohexane; IPA,9; 1 >> 9; 1,70 >> 100,Unknown >> 10.0,FALSE,327.587,111.8335937,4.717011996
(CH3NH3)PbI3,DMF; DMSO >> Cyclohexane; IPA,9; 1 >> 9; 1,70 >> 100,Unknown >> 10.0,FALSE,7032.94,2400.946785,7.783618432
(CH3NH3)PbI3,DMF,1,100,10,FALSE,39,13.31405139,2.588819973
(CH3NH3)PbI3,DMF >> IPA,1 >> 1,Unknown >> 100,Unknown >> 10.0,FALSE,6.2776,2.143084334,0.762246069
(CH3NH3)PbI3,DMF; DMSO,9; 1,Unknown,Unknown,TRUE,1926.09,1315.080064,7.181652828
(CH3NH3)PbI3,DMF; DMSO,1000; 71,100,10,FALSE,6099.57,2082.307396,7.641231883
(CH3NH3)PbI3,DMF; DMSO,1000; 71,100,10,FALSE,2233.9,762.6220361,6.636762543
(CH3NH3)PbI3,DMF; DMSO,1000; 71,100,10,FALSE,1566.12,267.3256688,5.588467649
((NH2)2CH)0.85(CH3NH3)0.15PbBr0.45I2.55,Unknown,,100,60,FALSE,1566.12,267.3256688,5.588467649
((NH2)2CH)PbI3,DMF >> IPA,1 >> 1,Unknown >> 160,Unknown >> 10.0,FALSE,6.93234,1.98392843,0.685078935
Cs0.1((NH2)2CH)0.9PbI3,DMF >> IPA,1 >> 1,Unknown >> 160,Unknown >> 10.0,FALSE,100,28.6184525,3.354051702
(CH3NH3)PbI3,DMF >> IPA,1 >> 1,Unknown >> 150,Unknown >> 15.0,FALSE,31.137,10.6297338,2.36365515
(CH3NH3)PbI3,DMF >> IPA,1 >> 1,Unknown >> 150,Unknown >> 15.0,FALSE,230.669,78.74715182,4.36624211
(CH3NH3)PbI3,DMF; DMSO,4; 1,100,5,FALSE,450.448,76.88830541,4.34235379
(CH3NH3)PbI3,DMF; DMSO,4; 1,100,5,FALSE,450.448,76.88830541,4.34235379
(CH3NH3)PbI3,DMF >> IPA,1 >> 1,Unknown,Unknown,FALSE,2033.19,347.0512327,5.849472414
(CH3NH3)PbI3,DMF; DMSO,9; 1,100,10,FALSE,41.4988,7.083553282,1.957775658
(CH3NH3)PbI3,DMF; DMSO,9; 1,100,10,FALSE,254.236,43.39629705,3.770374116
((NH2)3C)(CH3NH3)3Pb3I12,DMF; DMSO,10; 1,80,10,FALSE,10190.3,3478.825075,8.154449894
((NH2)3C)(CH3NH3)3Pb3I12,DMF; DMSO,10; 1,80,10,FALSE,19,124.4987321,4.824295532
(CH3NH3)PbI3,DMF,1,80,30,FALSE,256.913,87.70648425,4.473995833
(CH3NH3)PbI3,DMSO,1,100,40,FALSE,70,701.4330479,6.553125454
(CH3NH3)PbI3,DMSO,1,100,40,FALSE,70,701.4330479,6.553125454
((NH2)2CH)0.85(CH3NH3)0.15PbBr0.45I2.55,DMF; DMSO,,100,50,FALSE,100,42.67324165,3.753572064
((NH2)2CH)0.85(CH3NH3)0.15PbBr0.45I2.55,DMF; DMSO,,100,50,FALSE,120,81.93262396,4.405897251
((NH2)2CH)0.85(CH3NH3)0.15PbBr0.45I2.55,DMF; DMSO,,100,50,FALSE,100,1890.821309,7.544766569
((NH2)2CH)0.85(CH3NH3)0.15PbBr0.45I2.55,DMF; DMSO,,100,50,FALSE,72,12421.51631,9.427185434
(CH3NH3)PbI3,DMF; DMSO,4; 1,60; 100,1.0; 5.0,FALSE,67,11.43642876,2.436803766
(CH3NH3)PbI3,DMF; DMSO,4; 1,60; 100,1.0; 5.0,FALSE,137.868,23.53309792,3.158407852
(CH3NH3)PbI3,DMSO; GBL,1; 1,80,10,FALSE,402.385,68.68428936,4.229520488
(CH3NH3)PbI3,DMSO; GBL,1; 1,80,10,FALSE,1211.73,206.8337884,5.331915516
(CH3NH3)PbI3,DMSO; GBL,1; 1,80,10,FALSE,538.382,91.89802074,4.520679492
CsPbBr3,DMF >> Methanol,1 >> 1,90.0 >> 250.0,60.0 >> 5.0,FALSE,7952.57,31799.89456,10.36721825
(CH3NH3)PbI3,DMF; DMSO,9; 1,Unknown,Unknown,FALSE,2052.85,438.0088206,6.082239048
(CH3NH3)PbBr0.9I2.1,DMF; DMSO >> IPA,4; 6 >> 1,100.0 >> 100.0,10.0 >> 10.0,FALSE,240,81.93262396,4.405897251
(CH3NH3)PbI3,DMF; DMSO >> IPA,4; 6 >> 1,100.0 >> 100.0,10.0 >> 10.0,FALSE,96,32.77304959,3.489606519
Cs0.05((NH2)2CH)0.79(CH3NH3)0.16PbBr0.51I2.49,DMF; DMSO,4; 1,100,40,FALSE,988.582,421.8599857,6.044673472
(CH3NH3)PbI3,DMF; DMSO; NMP,3; 4; 3,100,15,FALSE,2175.17,371.2862201,5.916973248
(CH3NH3)PbI3,DMF; DMSO; NMP,3; 4; 3,100,15,FALSE,686.516,117.1834527,4.763740678
(CH3NH3)PbI3,DMF; DMSO; NMP,3; 4; 3,100,15,FALSE,300,51.20788998,3.935893621
(CH3NH3)PbI3,DMSO; GBL,3; 7,70,30,FALSE,18,155.4406357,5.046263895
(CH3NH3)PbI3,DMF >> IPA,1 >> 1,Unknown,Unknown,FALSE,3446.11,588.2267391,6.377112484
(CH3NH3)PbI3,DMF >> IPA,1 >> 1,Unknown,Unknown,FALSE,774.212,132.152543,4.883956885
(CH3NH3)PbI3,DMF >> IPA,1 >> 1,Unknown,Unknown,FALSE,1060.34,2267.779264,7.726556334
(CH3NH3)PbI3,DMF >> IPA,1 >> 1,Unknown,Unknown,FALSE,227.141,485.7929059,6.185782414
(CH3NH3)PbI3,DMF >> IPA,1 >> 1,Unknown,Unknown,FALSE,13.5175,28.91026105,3.364196586
(CH3NH3)PbI3,DMF >> IPA,1 >> 1,Unknown,Unknown,FALSE,24.0263,51.38572999,3.939360507
(CH3NH3)PbI3,DMF >> IPA,1 >> 1,Unknown >> 70.0,Unknown >> 15.0,FALSE,36,134.2744401,4.899885766
(CH3NH3)PbI3,DMF >> IPA,1 >> 1,Unknown >> 70.0,Unknown >> 15.0,FALSE,36,134.2744401,4.899885766
(CH3NH3)PbI3,DMF; DMSO,9; 1,70; 100,1.0; 10.0,FALSE,329.527,441.808586,6.090876725
(CH3NH3)PbI3,DMF; DMSO,9; 1,70; 100,1.0; 10.0,FALSE,10,13.40735618,2.595803525
((C6H5(CH2)2NH3))0.1((NH2)2CH)0.15(CH3NH3)0.75SnI3,DMF; DMSO,4; 1,70,20,FALSE,11487.5,1960.835454,7.581125913
((C6H5(CH2)2NH3))0.1((NH2)2CH)0.15(CH3NH3)0.75SnI3,DMF; DMSO,4; 1,70,20,FALSE,1.8,3.079768886,1.124854557
(CH3NH3)PbI3,DMSO; GBL,3; 7,100,20,FALSE,216,36.86968078,3.607389554
(CH3NH3)PbI3,DMF >> IPA,1 >> 1,Unknown >> 135.0,Unknown >> 15.0,FALSE,6.13531,40.20201663,3.693917159
(CH3NH3)PbI3,DMF >> IPA,1 >> 1,Unknown >> 135.0,Unknown >> 15.0,FALSE,5.30548,34.76450174,3.548596801
(CH3NH3)PbI3,DMF; DMSO,8; 2,60; 100,1.0; 10.0,FALSE,529.476,225.9445729,5.420289717
(CH3NH3)PbI3,DMF; DMSO,8; 2,60; 100,1.0; 10.0,FALSE,872.791,372.4482125,5.920098001
((NH2)2CH)0.3(CH3NH3)0.7PbI3,DMF; DMSO,9; 1,100,5,FALSE,14.652,37.6039781,3.627109845
((NH2)2CH)0.3(CH3NH3)0.7PbI3,DMF; DMSO,9; 1,100,5,FALSE,6.14969,15.78301993,2.758934674
((NH2)2CH)0.83(CH3NH3)0.17PbBr0.51I2.49,DMF; DMSO,4; 1,100,60,FALSE,300,76.81183497,4.341358729
((NH2)2CH)0.83(CH3NH3)0.17PbBr0.51I2.49,DMF; DMSO,4; 1,100,60,FALSE,1844.91,472.3697415,6.15776203
((NH2)2CH)0.83(CH3NH3)0.17PbBr0.51I2.49,DMF; DMSO,4; 1,100,60,FALSE,823.819,210.9301636,5.3515271
(CH3NH3)PbI3,DMF; DMSO >> none >> IPA,9; 1 >> 1 >> 1,130.0 >> Unknown >> 100.0,5.0 >> Unknown >> Unknown,FALSE,2885.07,984.9223142,6.892562769
(CH3NH3)PbI3,DMF; DMSO >> none >> IPA,9; 1 >> 1 >> 1,130.0 >> Unknown >> 100.0,5.0 >> Unknown >> Unknown,FALSE,4373.01,1492.8841,7.308465165
((NH2)2CH)0.15(CH3NH3)0.85PbI3,DMF; DMSO >> none >> IPA,9; 1 >> 1 >> 1,130.0 >> Unknown >> 100.0,5.0 >> Unknown >> Unknown,FALSE,5860.78,2000.787849,7.601296307
(CH3NH3)PbI3,DMF >> IPA,1 >> 1,Unknown >> 150.0,Unknown >> 20.0,FALSE,1238.97,740.1921269,6.606909783
((NH2)2CH)0.9(CH3NH3)0.1PbBr0.3I2.7,DMF; DMSO,4; 1,100,15,FALSE,2,6.843930858,1.923362253
((NH2)2CH)0.9(CH3NH3)0.1PbBr0.3I2.7,DMF; DMSO,4; 1,100,15,FALSE,1,3.421965429,1.230215073
((NH2)2CH)0.9(CH3NH3)0.1PbBr0.3I2.7,DMF; DMSO,4; 1,100,15,FALSE,6,20.53179257,3.021974542
((NH2)2CH)0.9(CH3NH3)0.1PbBr0.3I2.7,DMF; DMSO,4; 1,100,15,FALSE,1,3.421965429,1.230215073
(CH3NH3)PbI3,DMF; DMSO,4; 1,100,10,FALSE,75,44.80690373,3.802362229
(CH3NH3)PbI3,DMF; DMSO,4; 1,100,10,FALSE,150,89.61380746,4.495509409
(CH3NH3)PbI3,DMF; DMSO,4; 1,100,10,FALSE,135,80.65242671,4.390148894
(CH3NH3)PbI3,DMF; DMSO,4; 1,100,10,FALSE,160,95.58806129,4.56004793
CsPbBrI2,DMF; DMSO,19; 1,300,10,FALSE,7952.57,2036.171648,7.618826681
CsPbBrI2,DMF; DMSO >> IPA,19; 1 >> 1,300.0 >> 150,10.0 >> 10.0,FALSE,7952.57,2036.171648,7.618826681
CsPbBrI2,DMF; DMSO >> IPA,19; 1 >> 1,300.0 >> 150,10.0 >> 10.0,FALSE,7952.57,2036.171648,7.618826681
CsPbBrI2,DMF; DMSO >> IPA,19; 1 >> 1,300.0 >> 150,10.0 >> 10.0,FALSE,7952.57,2036.171648,7.618826681
CsPbBrI2,DMF; DMSO,19; 1,300,10,FALSE,5,1.920295874,0.652479275
CsPbBrI2,DMF; DMSO >> IPA,19; 1 >> 1,300.0 >> 150,10.0 >> 10.0,FALSE,7,2.688414224,0.988951512
CsPbBrI2,DMF; DMSO >> IPA,19; 1 >> 1,300.0 >> 150,10.0 >> 10.0,FALSE,576.838,221.5399263,5.400602827
CsPbBrI2,DMF; DMSO >> IPA,19; 1 >> 1,300.0 >> 150,10.0 >> 10.0,FALSE,762.446,292.8243816,5.679573049
CsPbBrI2,DMF; DMSO,19; 1,300,10,FALSE,1,0.5120789,-0.669276565
CsPbBrI2,DMF; DMSO >> IPA,19; 1 >> 1,300.0 >> 150,10.0 >> 10.0,FALSE,4,2.048315599,0.717017796
CsPbBrI2,DMF; DMSO >> IPA,19; 1 >> 1,300.0 >> 150,10.0 >> 10.0,FALSE,6,3.072473399,1.122482905
CsPbBrI2,DMF; DMSO >> IPA,19; 1 >> 1,300.0 >> 150,10.0 >> 10.0,FALSE,323.835,165.8290705,5.110957562
Cs0.2((NH2)2CH)0.8PbBr0.36I2.64,DMF; DMSO >> IPA,4; 1 >> 1,150.0 >> 90.0,20.0 >> 10.0,FALSE,454.281,16672.68564,9.721527069
(CH3NH3)PbI3,DMF,1,100,5,FALSE,13.3011,27.89426584,3.328421142
(CH3NH3)PbI3,DMF,1,100,5,FALSE,79.1674,166.0251033,5.112139001
(CH3NH3)PbI3,DMF,1,100,5,FALSE,9.37003,19.65026259,2.978090701
(CH3NH3)PbI3,DMF,1,100,5,FALSE,730.858,1532.71138,7.33479359
(CH3NH3)PbI3,DMF,1,100,5,FALSE,276.014,47.11364848,3.852562736
(CH3NH3)PbI3,DMF,1,100,10,TRUE,1325.43,19.64473517,2.977809372
(CH3NH3)PbI3,DMF,1,100,10,TRUE,29.2235,212.7729407,5.360225591
(CH3NH3)PbI3,DMF,1,100,10,TRUE,0.9691,28.22362233,3.340159299
(CH3NH3)PbI3,DMF,1,90; 150,100.0; 10.0,FALSE,480,1767.689196,7.477428434
(CH3NH3)PbI3,DMF,1,90; 150,100.0; 10.0,FALSE,154.525,569.0670272,6.343998225
(CH3NH3)PbI3,none >> Ethanol; Methoxyethanol,1 >> nan,Unknown >> 150.0,Unknown >> 10.0,FALSE,2117.9,361.5106339,5.890291457
(CH3NH3)PbI3,DMSO; GBL,3; 7,100,15,FALSE,63.7661,21.76884955,3.080480028
(CH3NH3)PbI3,DMSO; GBL,3; 7,100,15,FALSE,96.5784,32.97050721,3.495613441
(CH3NH3)PbI3,DMSO; GBL,3; 7,100,15,FALSE,300,102.41578,4.629040802
(CH3NH3)PbI3,DMSO; GBL,3; 7,100,15,FALSE,411.909,140.6199383,4.946060778
(C6H5CH2NH3)2((NH2)2CH)9Pb9I28,DMF,1,160; 100,0.3; 50.0,FALSE,500,341.3859332,5.833013606
((CH3)2NH2)2((NH2)2CH)8Pb9I28,DMF,1,160; 100,0.3; 50.0,FALSE,160.964,109.9016907,4.699586245
((NH2)2CH)8(H3N(CH2)3NH3)2Pb9I28,DMF,1,160; 100,0.3; 50.0,FALSE,106.277,72.56294564,4.284454401
(H3N(CH2)4NH3)2((NH2)2CH)8Pb9I28,DMF,1,160; 100,0.3; 50.0,FALSE,92.6697,63.27226402,4.147447066
((NH2)2CH)PbI3,DMF,1,160; 100,0.3; 50.0,FALSE,58.8111,40.15456451,3.69273612
(CH3NH3)PbI3,Dimethylacetamide; NMP,4; 1,105,30,FALSE,1926.84,592.0164643,6.383534446
(CH3NH3)PbI3,Dimethylacetamide; NMP,4; 1,105,30,FALSE,7952.57,2443.405978,7.801148237
(CH3NH3)PbI3,DMF >> IPA,1 >> 1,Unknown >> 60.0; 100,Unknown >> Unknown; Unknown,FALSE,318.14,54.30426039,3.994602684
Cs0.05((NH2)2CH)0.79(CH3NH3)0.16PbBr0.51I2.49,DMF; DMSO,4; 1,70; 100,10.0; 90.0,FALSE,17.047,4.364704502,1.47355049
Cs0.05((NH2)2CH)0.79(CH3NH3)0.16PbBr0.51I2.49,DMF; DMSO,4; 1,70; 100,10.0; 90.0,FALSE,70,17.92276149,2.886071497
(CH3NH3)PbI3,DMF; DMSO,5; 1,100,10,TRUE,1058.95,905.9225728,6.808953842
(CH3NH3)PbI3,DMF; DMSO,5; 1,100,10,TRUE,1058.95,905.9225728,6.808953842
(CH3NH3)PbI3,DMF; DMSO,5; 1,100,10,TRUE,546.626,467.6338186,6.147685551
(CH3NH3)PbI3,DMF; DMSO,5; 1,100,10,TRUE,546.626,467.6338186,6.147685551
(CH3NH3)PbI3,DMF; DMSO,5; 1,100,10,TRUE,55.7194,47.66746513,3.864249092
(CH3NH3)PbI3,DMF,1,110; 115,60.0; 30.0,FALSE,0.372436,0.318615779,-1.143769356
(CH3NH3)PbI3,DMF,1,110; 115,60.0; 30.0,FALSE,3.12811,2.67607107,0.9843497
(CH3NH3)PbI3,acetonitrile,1,100,10,FALSE,2839.26,1453.925137,7.282022169
(CH3NH3)PbI3,DMF >> IPA,1 >> 1,100.0 >> 100,5.0 >> 5.0,FALSE,7789.69,1329.645295,7.19266749
(CH3NH3)PbI3,DMF,1,100,5,FALSE,67.837,11.57929877,2.449218915
(CH3NH3)PbI3,DMF >> IPA,1 >> 1,100.0 >> 100,5.0 >> 5.0,FALSE,700,598.8439501,6.395001047
(CH3NH3)PbI3,DMF,1,100,5,FALSE,17.4438,14.92302014,2.702904996
(CH3NH3)PbI3,DMF,1,65; 100,1.0; 10.0,FALSE,99.374,16.96244286,2.831001657
(CH3NH3)PbI3,2-methoxyethanol; DMSO; GBL,7; 3; 4,100,10,FALSE,33.5341,28.68813272,3.356483543
(CH3NH3)PbI3,2-methoxyethanol; DMSO; GBL,7; 3; 4,100,10,FALSE,254.149,217.422273,5.381841421
(CH3NH3)PbI3,DMF; DMSO,10; 1,65; 100,1.0; 60.0,FALSE,12529,2138.612178,7.667912383
(CH3NH3)PbI3,DMF; DMSO,10; 1,65; 100,1.0; 60.0,FALSE,214.523,36.61756727,3.600528105
(CH3NH3)PbI3,DMF; DMSO,10; 1,65; 100,1.0; 60.0,FALSE,12529,2138.612178,7.667912383
(CH3NH3)PbI3,DMF,1,80,30,FALSE,114.967,39.24811658,3.669903458
((C7H14N3))Pb(PF6)PF63,DMSO,1,130,50,FALSE,16567.8,8059.819756,8.994646472
(CH3NH3)PbI3,DMF; DMSO; GBL,2; 1; 1,70; 100,3.0; 7.0,TRUE,625.622,802.8213209,6.688132175
(CH3NH3)PbI3,DMF; DMSO; GBL,2; 1; 1,70; 100,3.0; 7.0,TRUE,321.928,413.1099325,6.023713738
(CH3NH3)PbI3,DMF; DMSO; GBL,2; 1; 1,70; 100,3.0; 7.0,TRUE,138.647,177.9169653,5.181316954
(CH3NH3)PbI3,DMSO,1,100,20,FALSE,342,204.319481,5.319684852
(CH3NH3)PbI3,DMSO,1,100,20,FALSE,1544.47,922.7055814,6.827310204
((NH2)2CH)0.85(CH3NH3)0.15PbBr0.45I2.55,DMF; DMSO,4; 1,100,60,FALSE,636,108.5607268,4.68730971
((NH2)2CH)0.85(CH3NH3)0.15PbBr0.45I2.55,DMF; DMSO,4; 1,100,60,FALSE,417,71.17896707,4.265197368
(CH3NH3)PbI3,DMSO; GBL,3; 7,100,10,FALSE,3489.35,595.607503,6.389581898
(CH3NH3)PbI3,DMSO; GBL,3; 7,100,10,FALSE,101,17.23998963,2.847231663
(CH3NH3)PbI3,DMSO; GBL,3; 7,100,10,FALSE,377,64.3512484,4.164356334
(CH3NH3)PbI3,DMSO; GBL,3; 7,100,10,FALSE,809.587,521.6702955,6.25703577
(CH3NH3)PbI3,DMSO; GBL,3; 7,100,10,FALSE,9,5.79929354,1.757736107
(CH3NH3)PbI3,DMSO; GBL,3; 7,100,10,FALSE,99,63.79222894,4.155631379
Cs0.07((NH2)2CH)0.9(CH3NH3)0.03PbBr0.24I2.76,DMF; DMSO,4; 1,150,30,FALSE,437,373.8497231,5.923853907
Cs0.07((NH2)2CH)0.9(CH3NH3)0.03PbBr0.24I2.76,DMF; DMSO >> IPA,4; 1 >> 1,150.0 >> 70,30.0 >> 15.0,FALSE,1164.85,996.5191075,6.904268314
Cs0.07((NH2)2CH)0.9(CH3NH3)0.03PbBr0.24I2.76,DMF; DMSO >> IPA,4; 1 >> 1,150.0 >> 70,30.0 >> 15.0,FALSE,658.666,563.4830703,6.334137289
Cs0.07((NH2)2CH)0.9(CH3NH3)0.03PbBr0.24I2.76,DMF; DMSO >> IPA,4; 1 >> 1,150.0 >> 70,30.0 >> 15.0,FALSE,63,53.89595551,3.987055438
Cs0.05((NH2)2CH)0.7885(CH3NH3)0.1615PbBr0.51I2.49,DMF; DMSO,4; 1,100,60,TRUE,45,245.3189181,5.50255907
Cs0.05((NH2)2CH)0.7885(CH3NH3)0.1615PbBr0.51I2.49,DMF; DMSO,4; 1,100,60,TRUE,370,2017.06666,7.609399586
(CH3NH3)PbI3,DMF; DMSO,5; 1,100,10,FALSE,72,45.16535896,3.810330398
((NH2)2CH)PbI3,DMF; DMSO,7; 3,170,10,FALSE,130,22.19008566,3.099645597
((NH2)2CH)0.83(CH3NH3)0.17PbBr0.51I2.49,DMF; DMSO,4; 1,100,Unknown,FALSE,13,252.591033,5.531771711
((NH2)2CH)0.83(CH3NH3)0.17PbBr0.51I2.49,DMF; DMSO,4; 1,100,Unknown,FALSE,30,582.9023839,6.368019735
Cs0.1((NH2)2CH)0.9PbI3,IPA >> DMF >> none,1 >> 1 >> 1,Unknown >> 170.0 >> Unknown,Unknown >> 15.0 >> Unknown,FALSE,288,86.19533201,4.456616023
Cs0.1((NH2)2CH)0.9PbI3,IPA >> DMF >> none,1 >> 1 >> 1,Unknown >> 170.0 >> Unknown,Unknown >> 15.0 >> Unknown,FALSE,364,108.9413224,4.690809411
(CH3NH3)PbI3,DMF; DMSO,7; 3,95,30,FALSE,128,38.30903645,3.645685807
(CH3NH3)PbI3,DMF; DMSO,7; 3,95,30,FALSE,207,61.95289488,4.126374336
(CH3NH3)PbI3,DMF; DMSO,2; 7,95,25,TRUE,75.4472,129.0888551,4.860500966
(CH3NH3)PbI3,DMF; DMSO,2; 7,95,25,TRUE,423.581,724.7397692,6.585812651
CsPbBrI2,DMF; DMSO,2; 3,260,Unknown,TRUE,2711.5,23415.40465,10.0611494
CsPbBrI2,DMF; DMSO,2; 3,260,Unknown,TRUE,4441.44,16565.88526,9.715100755
CsPbBrI2,DMF; DMSO,2; 3,260,Unknown,TRUE,2210.96,19092.946,9.857074226
CsPbBrI2,DMF; DMSO,2; 3,260,Unknown,TRUE,2747.73,10248.60854,9.234897223
CsPbBrI2,DMF; DMSO,2; 3,260,Unknown,TRUE,2117.9,18289.31791,9.814072448
CsPbBrI2,DMF; DMSO,2; 3,260,Unknown,TRUE,3121.06,11641.07178,9.362294794
CsPbBrI2,DMF; DMSO,2; 3,260,Unknown,TRUE,40,345.4236349,5.844771591
CsPbBrI2,DMF; DMSO,2; 3,260,Unknown,TRUE,193,719.8601928,6.579057016
(CH3NH3)PbI3,DMF,1,100,25,FALSE,156,46.68913817,3.84351155
(CH3NH3)PbI3,DMF,1,100,25,FALSE,75,22.44670104,3.111143657
(CH3NH3)PbI3,DMF,1,100,15,FALSE,75,192.4855554,5.260021114
(CH3NH3)0.5(C3H5NH3)0.5PbI3,DMF,1,100,15,FALSE,669.043,1717.081512,7.448381333
(CH3NH3)PbI3,DMF; DMSO,9; 1,100,10,FALSE,227,77.49460683,4.350208345
(CH3NH3)PbI3,DMF; DMSO,9; 1,100,10,FALSE,62,21.16592786,3.052392712
Cs0.05((NH2)2CH)0.81(CH3NH3)0.14PbBr0.4I2.6,DMF; DMSO,4; 1,100,80,FALSE,197,248.0075806,5.513459312
Cs0.05((NH2)2CH)0.81(CH3NH3)0.14PbBr0.4I2.6,DMF; DMSO,4; 1,100,80,FALSE,622.233,783.342644,6.663570204
Cs0.05((NH2)2CH)0.81(CH3NH3)0.14PbBr0.4I2.6,DMF; DMSO,4; 1,100,80,FALSE,1825.85,2298.602238,7.740056495
(CH3NH3)PbI3,DMF; DMSO,,65.0; 100.0,2.0; 10.0,FALSE,270,115.2177524,4.746823837
(CH3NH3)PbI3,DMF; DMSO,,65.0; 100.0,2.0; 10.0,FALSE,365.821,156.1076793,5.050546021
(CH3NH3)PbI3,DMF; DMSO,,65.0; 100.0,2.0; 10.0,FALSE,539.445,230.1986684,5.438942712
(CH3NH3)PbI3,DMSO,1,100,60,FALSE,33,50.29374256,3.917880667
Cs0.08((NH2)2CH)0.78(CH3NH3)0.14PbBr0.42I2.58,DMF; DMSO,4; 1,100,60,FALSE,387,589.8084354,6.379797798
Cs0.08((NH2)2CH)0.78(CH3NH3)0.14PbBr0.42I2.58,DMF; DMSO,4; 1,100,60,FALSE,445,678.2034981,6.519447388
Cs0.05((NH2)2CH)0.8075(CH3NH3)0.1425PbBr0.45I2.55,DMF; DMSO,4; 1,100,45,FALSE,16,9.179649944,2.216989071
Cs0.05((NH2)2CH)0.8075(CH3NH3)0.1425PbBr0.45I2.55,DMF; DMSO,4; 1,100,45,FALSE,1338.09,767.6998621,6.643398852
Cs0.05((NH2)2CH)0.8075(CH3NH3)0.1425PbBr0.45I2.55,DMF; DMSO,4; 1,100,45,FALSE,16,3.66316192,1.298326687
Cs0.05((NH2)2CH)0.8075(CH3NH3)0.1425PbBr0.45I2.55,DMF; DMSO,4; 1,100,45,FALSE,1735.72,397.388963,5.984915557
(CH3NH3)PbI3,DMF; GBL,1; 1,95,10,FALSE,400,102.41578,4.629040802
(CH3NH3)PbI3,DMF; GBL,1; 1,95,10,FALSE,523,133.9086323,4.897157719
(CH3NH3)PbI3,DMF; GBL,1; 1,95,10,FALSE,1340.39,228.7951455,5.432827042
(CH3NH3)PbI3,DMF; GBL,1; 1,95,10,FALSE,2152.39,367.3978344,5.906445278
Cs0.05((NH2)2CH)0.8075(CH3NH3)0.1425PbBr0.45I2.55,DMF; DMSO,4; 1,100,60,FALSE,5127.97,2407.098133,7.786177207
((NH2)2CH)0.83(CH3NH3)0.17PbBr0.47I2.53,DMF; DMSO,4; 1,100,60,FALSE,282.306,70.91185363,4.261437608
((NH2)2CH)0.83(CH3NH3)0.17PbBr0.47I2.53,DMF; DMSO,4; 1,100,60,FALSE,282.306,70.91185363,4.261437608
((NH2)2CH)0.85(CH3NH3)0.15PbBr0.45I2.55,DMF; DMSO,4; 1,100,60,FALSE,598.787,102.2087294,4.627017089
((NH2)2CH)0.85(CH3NH3)0.15PbBr0.45I2.55,DMF; DMSO,4; 1,100,60,FALSE,1058.95,180.755317,5.197144277
((NH2)2CH)0.85(CH3NH3)0.15PbBr0.45I2.55,DMF; DMSO,4; 1,100,60,FALSE,19.5837,338.2336419,5.823736905
((NH2)2CH)0.85(CH3NH3)0.15PbBr0.45I2.55,DMF; DMSO,4; 1,100,60,FALSE,48.2958,834.1255393,6.726383918
((NH2)2CH)0.85(CH3NH3)0.15PbBr0.45I2.55,DMF; DMSO,4; 1,100,60,TRUE,1818.13,310.3420033,5.737674926
((NH2)2CH)0.85(CH3NH3)0.15PbBr0.45I2.55,DMF; DMSO,4; 1,100,60,TRUE,2366.05,403.8680936,6.001088324
(CH3NH3)PbI3,DMF >> IPA,1 >> 1,Unknown >> 130.0,Unknown >> 20.0,FALSE,638,152.4629578,5.026921667
(CH3NH3)PbI3,DMF,1,100,2,FALSE,162,38.71316482,3.656179718
(CH3NH3)PbI3,DMF,1,100,2,FALSE,333,79.57706102,4.376725873
((NH2)2CH)0.85(CH3NH3)0.15PbBr0.45I2.55,DMF; DMSO >> IPA,9; 1 >> 1,Unknown >> 150.0,Unknown >> 20.0,FALSE,1531.32,281674.1182,12.54850607
((NH2)2CH)0.85(CH3NH3)0.15PbBr0.45I2.55,DMF; DMSO >> IPA,9; 1 >> 1,Unknown >> 150.0,Unknown >> 20.0,FALSE,1279.83,235414.5356,12.36910322
((NH2)2CH)0.85(CH3NH3)0.15PbBr0.45I2.55,DMF; DMSO >> IPA,9; 1 >> 1,Unknown >> 150.0,Unknown >> 20.0,FALSE,1058.95,194785.4188,12.17965382
((NH2)2CH)0.85(CH3NH3)0.15PbBr0.45I2.55,DMF; DMSO >> IPA,9; 1 >> 1,Unknown >> 150.0,Unknown >> 20.0,FALSE,982,180631.0791,12.10421199
((NH2)2CH)0.85(CH3NH3)0.15PbBr0.45I2.55,DMF; DMSO >> IPA,9; 1 >> 1,Unknown >> 150.0,Unknown >> 20.0,TRUE,2862.23,526484.413,13.17397701
((NH2)2CH)0.85(CH3NH3)0.15PbBr0.45I2.55,DMF; DMSO >> IPA,9; 1 >> 1,Unknown >> 150.0,Unknown >> 20.0,TRUE,3373.82,620587.3191,13.3384216
((NH2)2CH)0.85(CH3NH3)0.15PbBr0.45I2.55,DMF; DMSO >> IPA,9; 1 >> 1,Unknown >> 150.0,Unknown >> 20.0,TRUE,3734.62,686953.6056,13.44002204
((NH2)2CH)0.85(CH3NH3)0.15PbBr0.45I2.55,DMF; DMSO >> IPA,9; 1 >> 1,Unknown >> 150.0,Unknown >> 20.0,TRUE,4097.67,753733.7616,13.53279448
((NH2)2CH)PbI3,DMF >> IPA,1 >> 1,Unknown >> 160.0,Unknown >> 15.0,FALSE,74,34.7360187,3.547777152
((NH2)2CH)0.7(CH3NH3)0.3PbI3,DMF >> IPA,1 >> 1,Unknown >> 160.0,Unknown >> 15.0,FALSE,1148.9,539.3001606,6.2902723
(CH3NH3)PbI3,DMF >> IPA,1 >> 1,90 >> 160,Unknown >> Unknown,FALSE,2180.81,744.4978569,6.612709974
(CH3NH3)PbI3,DMF >> none,1 >> 1,Unknown >> 160.0,Unknown >> Unknown,FALSE,3999.27,1365.294521,7.219125451
(CH3NH3)PbI3,DMF >> none,1 >> 1,Unknown >> 160.0,Unknown >> Unknown,FALSE,2629.21,897.5753094,6.799697027
(CH3NH3)PbI3,DMF >> none,1 >> 1,Unknown >> 160.0,Unknown >> Unknown,FALSE,3999.27,1365.294521,7.219125451
(CH3NH3)PbI3,DMF,1,100,5,TRUE,295.546,10846.91094,9.291635613
(CH3NH3)PbI3,DMF,1,100,5,TRUE,469.959,17248.08802,9.755456577
(CH3NH3)PbI3,acetonitrile; Methylamine,,100,45,TRUE,61.6754,354.6597029,5.871158746
(CH3NH3)PbI3,acetonitrile; Methylamine,,100,45,TRUE,58.4475,336.0979091,5.817402514
(CH3NH3)PbI3,acetonitrile; Methylamine,,100,45,TRUE,2000,11500.84808,9.350176058
(CH3NH3)PbI3,DMF >> IPA,1 >> 1,70.0 >> 95.0,5.0 >> 15.0,FALSE,108.168,36.92703362,3.608943901
(CH3NH3)PbBr0.3I2.7,DMF >> IPA >> IPA,1 >> 1 >> 1,70.0 >> 95.0 >> 95.0,5.0 >> 15.0 >> 15.0,FALSE,1033.15,352.7028769,5.865625994
Cs0.15((NH2)2CH)0.85PbI3,DMF; DMSO,4; 1,130,10,FALSE,1.28774,2.382754765,0.868257283
((C6H5(CH2)2NH3))2(CH3NH3)4Pb5I16,DMF,1,100,15,FALSE,231.788,108.8025987,4.689535219
(CH3NH3)PbI3,DMF; NMP,3; 2,105,10,FALSE,423.581,144.604595,4.974003086
(CH3NH3)PbI3,DMF; DMSO,4; 1,100,3,FALSE,192,86.19533201,4.456616023
(CH3NH3)PbI3,DMF,1,90,30,FALSE,1647.64,703.1013987,6.555501119
(CH3NH3)PbI3,DMF,1,100,60,TRUE,1532.49,588.5668448,6.377690505
(CH3NH3)PbI3,DMF,1,70,60,TRUE,40.9129,6.983544273,1.943556563
(CH3NH3)PbI3,DMF; DMSO,9; 1.2,100,10,FALSE,360.044,61.45697846,4.118337393
CsPbBrI2,none,1,260,Unknown,TRUE,11807.1,4030.777852,8.301714652
(CH3NH3)PbI3,DMF,1,100,120,FALSE,1522.62,1302.58825,7.172108526
(CH3NH3)PbI3,DMF >> IPA,1 >> 1,Unknown >> 100.0,Unknown >> 60.0,FALSE,314.517,53.68583977,3.983149275
(CH3NH3)PbI3,DMF >> IPA,1 >> 1,Unknown >> 100.0,Unknown >> 60.0,FALSE,53.6307,9.154383283,2.214232812
(CH3NH3)PbI3,DMF >> IPA,1 >> 1,Unknown >> 100.0,Unknown >> 60.0,FALSE,450.448,76.88830541,4.34235379
Cs0.15((NH2)2CH)0.85PbBr0.25I2.75,DMF; DMSO,9; 1,100,30,FALSE,1.70645,1.459853227,0.378335901
Cs0.15((NH2)2CH)0.85PbBr0.25I2.75,DMF; DMSO,9; 1,100,30,FALSE,1.03726,0.887366965,-0.119496667
(CH3NH3)PbI3,DMF >> IPA,1 >> 1,70.0 >> 100.0,10.0 >> 60.0,TRUE,120,71.69104597,4.272365858
CsPbBrI2,DMF; DMSO,4; 1,165,5,FALSE,52.9476,346.9425824,5.849159298
(CH3NH3)PbI3,DMF,1,130,5,FALSE,209.678,550.8538047,6.311469447
(CH3NH3)PbI3,DMF,1,130,5,FALSE,1284.56,3374.721065,8.124067952
Cs0.05(CH3NH3)0.95PbI3,DMF; DMSO,4; 1,100,15,FALSE,781.773,84588.77477,11.34555685
(CH3NH3)PbI3,DMSO; GBL,3; 7,100,60,FALSE,13119,2239.321029,7.713927987
(CH3NH3)PbI3,DMF; DMSO,3; 7,100,60,FALSE,37.5373,6.407353095,1.857446252
(CH3NH3)PbI3,DMF; DMSO,20; 1,80,20,FALSE,6422.81,3288.985478,8.098334431
(CH3NH3)PbI3,DMF,1,110,Unknown,FALSE,0.625622,0.535214214,-0.625088212
(CH3NH3)PbI3,DMF,1,110,Unknown,FALSE,2.1179,1.811845146,0.594345743
(CH3NH3)PbI3,DMF; DMSO,4; 1,100,10,FALSE,10473.5,3575.505571,8.181861864
Cs0.05((NH2)2CH)0.8075(CH3NH3)0.1425PbBr0.45I2.55,DMF; DMSO,7; 3,150,10,FALSE,2676.17,456.8033964,6.124253094
(CH3NH3)PbI3,DMF >> IPA,1 >> 1,100.0 >> 100.0,5.0 >> 5.0,FALSE,1105.48,518.9185669,6.251746967
Cs0.05((NH2)2CH)0.7885(CH3NH3)0.1615PbBr0.45I2.55,DMF; DMSO,4; 1,100,45,FALSE,28.3926,77.39157681,4.348877948
Cs0.05((NH2)2CH)0.7885(CH3NH3)0.1615PbBr0.45I2.55,DMF; DMSO,4; 1,100,45,FALSE,32.1141,87.53551407,4.472044586
Cs0.05((NH2)2CH)0.7885(CH3NH3)0.1615PbBr0.45I2.55,DMF; DMSO,4; 1,100,45,FALSE,65.5951,178.7968774,5.186250398
((NH2)2CH)0.5(CH3NH3)0.5Pb0.5Sn0.5I3,DMF; DMSO,13; 2,100,10,FALSE,372.957,63.66113674,4.153574278
((NH2)2CH)0.5(CH3NH3)0.5Pb0.5Sn0.5I3,DMF; DMSO,13; 2,100,10,FALSE,450.448,76.88830541,4.34235379
(CH3NH3)PbI3,DMF; DMSO,9; 1,90,15,FALSE,41.5941,17.7495508,2.876360209
((NH2)3C)(CH3NH3)4Pb4I13,DMF; NMP >> IPA,4; 1 >> 1,25 >> 90.0,Unknown >> 15.0,FALSE,387.83,165.4996331,5.108968978
(CH3NH3)PbI3,DMF,1,100,10,FALSE,336,114.7056735,4.742369487
Cs0.1((NH2)2CH)0.7(CH3NH3)0.2PbBr0.2I2.8,DMF; DMSO,9; 1,100,30,FALSE,4350.35,742.5741472,6.610122727
Cs0.1((NH2)2CH)0.7(CH3NH3)0.2PbBr0.2I2.8,DMF; DMSO,9; 1,100,30,FALSE,4350.35,742.5741472,6.610122727
(CH3NH3)PbI3,DMSO; GBL,3; 7,100,10,FALSE,260.622,44.48634234,3.795182228
(CH3NH3)PbI3,DMSO; GBL,3; 7,100,5,FALSE,1423.23,485.8707017,6.185942543
(CH3NH3)PbI3,DMF,1,100,75,FALSE,4.8455,10.36320843,2.338261883
(CH3NH3)PbI3,DMF,1,100,75,FALSE,38.6314,82.62207205,4.414276861
(CH3NH3)PbI3,DMF; DMSO >> IPA,9; 1 >> 1,Unknown,Unknown,FALSE,921.481,145.3675527,4.979265382
(CH3NH3)PbI3,DMF; DMSO >> IPA,9; 1 >> 1,Unknown,Unknown,FALSE,314.517,49.61639641,3.904321352
(CH3NH3)PbI3,DMSO,1,100,10,FALSE,159.639,34.06156812,3.528169714
((NH2)2CH)0.85(CH3NH3)0.15PbBr0.45I2.55,DMF; DMSO,4; 1,130,15,FALSE,2427.14,414.2957269,6.026580035
((NH2)2CH)0.85(CH3NH3)0.15PbBr0.45I2.55,DMF; DMSO,4; 1,130,15,FALSE,1116.95,190.655509,5.250468182
((NH2)2CH)0.95(CH3NH3)0.05PbBr0.15I2.85,DMF; DMSO,8; 1,150,10,FALSE,2220.72,5549.987444,8.621550944
((NH2)2CH)0.95(CH3NH3)0.05PbBr0.15I2.85,DMF; DMSO,8; 1,150,10,FALSE,802.852,1836.030265,7.515361055
(CH3NH3)PbI3,none,1,Unknown,Unknown,FALSE,211.79,181.1845146,5.199515929
(CH3NH3)PbI3,DMF; DMSO,8; 1,100,5,FALSE,1065.25,363.6613653,5.89622312
(CH3NH3)PbI3,2-methoxyethanol,1,140,20,FALSE,62.9034,26.84291989,3.290002095
(CH3NH3)PbI3,DMSO; GBL,3; 7,100,10,FALSE,6.85802,5.866976838,1.769339482
(CH3NH3)PbI3,DMSO; GBL,3; 7,100,10,FALSE,3.52424,3.014956861,1.103585522
Cs0.05((NH2)2CH)0.81(CH3NH3)0.14PbBr0.45I2.55,DMF; DMSO,4; 1,100,10,FALSE,0.43626,0.559824989,-0.580131063
Cs0.05((NH2)2CH)0.81(CH3NH3)0.14PbBr0.45I2.55,DMF; DMSO,4; 1,100,10,FALSE,1.37303,1.761922947,0.566405796
Cs0.05((NH2)2CH)0.79(CH3NH3)0.16PbBr0.51I2.49,DMF; DMSO,4; 1,150,10,FALSE,6153.82,1733.182756,7.457714741
Cs0.05((NH2)2CH)0.79(CH3NH3)0.16PbBr0.51I2.49,DMF; DMSO,4; 1,150,10,FALSE,525.522,148.0098002,4.997278489
(CH3NH3)PbI3,none >> IPA,1 >> 1,Unknown >> 100.0,Unknown >> 10.0,FALSE,31.137,81.80130924,4.404293249
((NH2)2CH)0.85(CH3NH3)0.15PbBr0.45I2.55,none >> IPA,1 >> 1,Unknown >> 150.0,Unknown >> 10.0,FALSE,3074.84,30811.34847,10.33563836
(((CH3)2NH2))PbI3,DMF,1,140; 180,2.0; 4.0,FALSE,657.627,112.2523035,4.720749048
(CH3NH3)PbI3,DMF >> IPA,1 >> 1,Unknown >> 80.0,Unknown >> 30.0,FALSE,1629.22,695.2409876,6.54425853
Cs0.05((NH2)2CH)0.79(CH3NH3)0.16PbBr0.51I2.49,DMF; DMSO,4; 1,100,60,FALSE,544.545,92.95000149,4.53206173
Cs0.05((NH2)2CH)0.79(CH3NH3)0.16PbBr0.51I2.49,DMF; DMSO,4; 1,100,60,FALSE,1602.89,273.6020492,5.611674676
((NH2)2CH)0.81(CH3NH3)0.19PbBr0.5I2.5,DMF; DMSO,4; 1,100,60,FALSE,1500,256.0394499,5.545331534
((NH2)2CH)0.81(CH3NH3)0.19PbBr0.5I2.5,DMF; DMSO,4; 1,100,60,FALSE,2500,426.7324165,6.056157157
((NH2)2CH)0.81(CH3NH3)0.19PbBr0.5I2.5,DMF; DMSO,4; 1,100,60,FALSE,2500,426.7324165,6.056157157
((NH2)2CH)0.81(CH3NH3)0.19PbBr0.5I2.5,DMF; DMSO,4; 1,100,60,FALSE,12622.2,2154.520763,7.675323594
((NH2)2CH)0.81(CH3NH3)0.19PbBr0.5I2.5,DMF; DMSO,4; 1,100,60,FALSE,300,256.6474072,5.547703186
((NH2)2CH)0.81(CH3NH3)0.19PbBr0.5I2.5,DMF; DMSO,4; 1,100,60,FALSE,2504.97,2142.980185,7.669952749
((NH2)2CH)0.81(CH3NH3)0.19PbBr0.5I2.5,DMF; DMSO,4; 1,100,60,FALSE,1000,855.4913572,6.751675991
((NH2)2CH)0.81(CH3NH3)0.19PbBr0.5I2.5,DMF; DMSO,4; 1,100,60,FALSE,3176.86,2717.776273,7.907569278
(CH3NH3)PbI3,DMF >> IPA,1 >> 1,Unknown >> 100.0,Unknown >> 120.0,TRUE,74.1437,126.8585891,4.843072994
(CH3NH3)PbI3,DMF >> IPA,1 >> 1,Unknown >> 100.0,Unknown >> 120.0,TRUE,127.767,218.6071285,5.387276185
(CH3NH3)PbI3,DMF >> IPA,1 >> 1,Unknown >> 100.0,Unknown >> 120.0,TRUE,194.742,333.2001958,5.808743498
CsPbI3,DMF; DMSO,9; 1,150,120,FALSE,732.598,626.7312573,6.440517832
CsPbI3,DMF; DMSO,9; 1,150,120,FALSE,3853.69,822.247223,6.712041108
(CH3NH3)PbI3,DMF,1,100,120,FALSE,1.25124,1.070425006,0.068055771
(CH3NH3)PbI3,DMF; DMSO,4; 1,60; 80,1.0; 2.0,FALSE,720,184.3484039,5.216827467
(CH3NH3)PbI3,DMF; DMSO,4; 1,60; 80,1.0; 2.0,FALSE,809.587,207.2862101,5.334100496
(CH3NH3)PbI3,DMF; DMSO,4; 1,60; 80,1.0; 2.0,FALSE,450.448,115.3324581,4.747818898
Cs0.05((NH2)2CH)0.81(CH3NH3)0.14PbBr0.45I2.55,DMF; DMSO,4; 1,100,90,TRUE,436.829,2679.060441,7.89322143
Cs0.05((NH2)2CH)0.81(CH3NH3)0.14PbBr0.45I2.55,DMF; DMSO,4; 1,100,90,TRUE,7325.98,44930.03718,10.71286183
Cs0.05((NH2)2CH)0.81(CH3NH3)0.14PbBr0.45I2.55,DMF; DMSO,4; 1,100,90,TRUE,1479.51,9073.794811,9.113145847
((NH2)2CH)0.8(CH3NH3)0.2PbI3,DMF >> IPA,1 >> 1,100.0 >> 150.0,10.0 >> 20.0,FALSE,127.074,217.4214175,5.381837486
((NH2)2CH)0.8(CH3NH3)0.2PbI3,DMF >> IPA,1 >> 1,100.0 >> 150.0,10.0 >> 20.0,FALSE,29.2235,50.00090336,3.912041072
((NH2)2CH)0.85(CH3NH3)0.15PbBr0.45I2.55,DMF >> IPA,1 >> 1,Unknown >> 150.0,Unknown >> 20.0,FALSE,1104.52,1889.814628,7.544234023
((NH2)2CH)0.85(CH3NH3)0.15PbBr0.45I2.55,DMF >> IPA,1 >> 1,Unknown >> 150.0,Unknown >> 20.0,FALSE,1104.52,1889.814628,7.544234023
((NH2)2CH)0.85(CH3NH3)0.15PbBr0.45I2.55,DMF >> IPA,1 >> 1,Unknown >> 150.0,Unknown >> 20.0,FALSE,546.626,935.2676373,6.840832731
((NH2)2CH)0.85(CH3NH3)0.15PbBr0.45I2.55,DMF >> IPA,1 >> 1,Unknown >> 150.0,Unknown >> 20.0,FALSE,546.626,935.2676373,6.840832731
Cs0.05((NH2)2CH)0.81(CH3NH3)0.14PbBr0.45I2.55,DMF; DMSO,4; 1,100,10,FALSE,1058.95,905.9225728,6.808953842
Cs0.1((NH2)2CH)0.75(CH3NH3)0.15PbBr0.35I2.65,DMF; DMSO,4; 1,100,40,FALSE,1270.74,379.5861656,5.939081621
Cs0.1((NH2)2CH)0.75(CH3NH3)0.15PbBr0.35I2.65,DMF; DMSO,4; 1,100,40,FALSE,262.098,78.29199902,4.360445414
Cs0.1((NH2)2CH)0.75(CH3NH3)0.15PbBr0.35I2.65,DMF; DMSO,4; 1,100,40,FALSE,169.432,67.22224212,4.208004177
Cs0.1((NH2)2CH)0.75(CH3NH3)0.15PbBr0.35I2.65,DMF; DMSO,4; 1,100,40,FALSE,34.9463,13.86496435,2.629365108
((NH2)2CH)SnI3,DMF; DMSO >> IPA,7; 3 >> 1,Unknown >> 80.0,Unknown >> 15.0,FALSE,480,81.93262396,4.405897251
((NH2)2CH)SnI3,DMF; DMSO >> IPA,7; 3 >> 1,Unknown >> 80.0,Unknown >> 15.0,FALSE,1284.56,219.2653572,5.390282673
Cs0.05((NH2)2CH)0.79(CH3NH3)0.16PbBr0.51I2.49,DMF; DMSO,4; 1,100,60,FALSE,4350.35,1485.148294,7.303269908
Cs0.05((NH2)2CH)0.79(CH3NH3)0.16PbBr0.51I2.49,DMF; DMSO,4; 1,100,60,FALSE,387.83,331.7852131,5.804487811
Cs0.05((NH2)2CH)0.79(CH3NH3)0.16PbBr0.51I2.49,DMF; DMSO,4; 1,100,60,FALSE,679.272,231.8939056,5.446279964
Cs0.05((NH2)2CH)0.79(CH3NH3)0.16PbBr0.51I2.49,DMF; DMSO,4; 1,100,60,FALSE,449.051,384.1592495,5.951057179
((NH2)2CH)PbI3,DMF; DMSO,4; 1,100,10,FALSE,188.71,80.52867431,4.388613324
((NH2)2CH)PbBr0.45I2.55,DMF; DMSO,4; 1,100,10,FALSE,183.646,78.36770136,4.36141187
((NH2)2CH)0.85(CH3NH3)0.15PbBr0.45I2.55,DMF; DMSO,4; 1,100,10,FALSE,199.255,85.02856764,4.44298729
Cs0.05((NH2)2CH)0.8(CH3NH3)0.15PbBr0.45I2.55,DMF; DMSO,4; 1,100,10,FALSE,463.992,198.0004274,5.288269189
Cs0.05((NH2)2CH)0.8(CH3NH3)0.15PbI3,DMF; DMSO,4; 1,100,10,FALSE,417.275,178.0647691,5.182147355
Cs0.05((NH2)2CH)0.79(CH3NH3)0.16PbBr0.51I2.49,DMF; DMSO,4; 1,100,60,FALSE,921.481,235.9354883,5.463558413
Cs0.05((NH2)2CH)0.79(CH3NH3)0.16PbBr0.51I2.49,DMF; DMSO,4; 1,100,60,FALSE,314.517,80.52875966,4.388614383
((NH2)2CH)SnI3,DMF; DMSO,7; 3,130,15,FALSE,66.5505,11.35970227,2.430072205
((NH2)2CH)SnI3,DMF; DMSO,7; 3,130,15,FALSE,372.317,63.55189324,4.151856789
((NH2)2CH)SnI3,DMF; DMSO,7; 3,130,15,FALSE,110.697,18.89519932,2.938907886
((NH2)2CH)SnI3,DMF; DMSO,7; 3,130,15,FALSE,88.9629,15.18534132,2.720330576
((NH2)2CH)0.85(CH3NH3)0.15PbBr0.45I2.55,DMF; DMSO,4; 1,100,90,FALSE,2152.39,551.0967515,6.311910386
((NH2)2CH)0.85(CH3NH3)0.15PbBr0.45I2.55,DMF; DMSO,4; 1,100,90,FALSE,787.099,201.528395,5.305930289
Cs0.05((NH2)2CH)0.79(CH3NH3)0.16PbBr0.51I2.49,Unknown,,Unknown,Unknown,FALSE,1770.6,258.0095062,5.55299643
Cs0.05((NH2)2CH)0.79(CH3NH3)0.16PbBr0.51I2.49,Unknown,,Unknown,Unknown,FALSE,6586.66,959.7994432,6.866724349
Cs0.05((NH2)2CH)0.79(CH3NH3)0.16PbBr0.51I2.49,Unknown,,Unknown,Unknown,FALSE,20.5955,66.07227093,4.190749157
Cs0.05((NH2)2CH)0.79(CH3NH3)0.16PbBr0.51I2.49,Unknown,,Unknown,Unknown,FALSE,148.253,475.6093507,6.164596825
Cs0.05((NH2)2CH)0.79(CH3NH3)0.16PbBr0.51I2.49,DMF; DMSO,4; 1,100,60,FALSE,1961.45,334.8057193,5.813550421
Cs0.05((NH2)2CH)0.79(CH3NH3)0.16PbBr0.51I2.49,DMF; DMSO,4; 1,100,60,FALSE,284.2,48.5109411,3.881789362
((NH2)2CH)0.85(CH3NH3)0.15PbI3,DMF; DMSO,3; 7,150,30,FALSE,257.542,129.3828725,4.862776013
((NH2)2CH)0.85(CH3NH3)0.15PbI3,DMF; DMSO,3; 7,150,30,FALSE,349.463,175.56176,5.16799089
((NH2)2CH)0.85(CH3NH3)0.15PbI3,DMF; DMSO,3; 7,150,30,FALSE,718.481,360.947479,5.88873246
((NH2)2CH)0.85(CH3NH3)0.15PbI3,DMF; DMSO,3; 7,150,30,FALSE,543.417,272.9995591,5.60947018
((NH2)2CH)0.85(CH3NH3)0.15PbI3,DMF; DMSO,3; 7,150,30,FALSE,500.497,251.4375891,5.527194804
Cs0.05((NH2)2CH)0.80(CH3NH3)0.15PbBr0.45I2.55,DMF; DMSO,4; 1,100,10,FALSE,322.217,1610.559012,7.38433661
Cs0.05((NH2)2CH)0.80(CH3NH3)0.15PbBr0.45I2.55,DMF; DMSO,4; 1,100,10,FALSE,280.076,1399.922803,7.244172373
Cs0.05((NH2)2CH)0.8(CH3NH3)0.15PbBr0.45I2.55,DMF; NMP,2; 1,100,30,FALSE,600,102.41578,4.629040802
(CH3NH3)PbI3,DMSO,1,100,60,FALSE,1524.89,260.2879978,5.561788702
(CH3NH3)PbI3,DMSO,1,100,60,FALSE,231.788,39.56458134,3.677934307
(CH3NH3)PbI3,DMF; DMSO,4; 1,75; 90,2.0; 4.0,FALSE,5375.31,917.5276102,6.821682672
(CH3NH3)PbI3,DMF; DMSO,4; 1,75; 90,2.0; 4.0,FALSE,12914.3,2204.380178,7.69820165
Cs0.05((NH2)2CH)0.79(CH3NH3)0.16PbBr0.45I2.55,DMF; DMSO >> IPA,4; 1 >> 1,100 >> 100,60.0 >> 10.0,FALSE,3049.78,911.0079924,6.81455167
Cs0.15((NH2)2CH)0.85PbBr0.9I2.1,DMF; DMSO >> IPA,4; 1 >> 1,100 >> 100,60.0 >> 10.0,FALSE,4427.78,1322.634081,7.187380543
CsPbBr3,DMF >> Methanol,1 >> 1,90 >> 250,60.0 >> 5.0,FALSE,14065.9,9603.800795,9.169914215
(CH3NH3)PbI3,DMF; DMSO,4; 1,100,1.5,FALSE,104.839,12.00131977,2.485016624
(CH3NH3)PbI3,DMF; DMSO,4; 1,100,1.5,FALSE,300.298,34.37625619,3.537366099
(CH3NH3)PbI3,DMF; DMSO,4; 1,100,1.5,FALSE,769.118,88.04386779,4.477835188
Cs0.5((NH2)2CH)0.5PbI3,Octane >> Methyl acetate >> Ethyl acetate,1 >> 1 >> 1,Unknown,Unknown,FALSE,2610.21,2233.012096,7.711106669
Cs0.25((NH2)2CH)0.75PbI3,Octane >> Methyl acetate >> Ethyl acetate,1 >> 1 >> 1,Unknown,Unknown,FALSE,1270.74,1087.107087,6.991275399
Cs0.25((NH2)2CH)0.75PbI3,DMF; DMSO,4; 1,65; 100,10.0; 60.0,FALSE,465.396,398.1422557,5.986809368
Cs0.05((NH2)2CH)0.79(CH3NH3)0.16PbBr0.51I2.49,DMF; DMSO,4; 1,100,40,FALSE,262.098,4526.742193,8.417757797
Cs0.05((NH2)2CH)0.79(CH3NH3)0.16PbBr0.51I2.49,DMF; DMSO,4; 1,100,40,FALSE,675.671,403.663006,6.000580386
CsPbBrI2,DMSO,1,50; 160,3.0; 10.0,TRUE,2213.89,377.8954518,5.934617575
CsPbBrI2,DMSO,1,50; 160,3.0; 10.0,TRUE,3935.71,671.7980155,6.509957723
CsPbBrI2,DMSO,1,50; 160,3.0; 10.0,TRUE,104.839,1810.693423,7.501465157
CsPbBrI2,DMSO,1,50; 160,3.0; 10.0,TRUE,186.158,3215.168651,8.075635093
CsPbBrI2,DMSO,1,50; 160,3.0; 10.0,TRUE,93.2392,159.5306595,5.072236126
CsPbBrI2,DMSO,1,50; 160,3.0; 10.0,TRUE,112.612,192.6771854,5.261016174
((NH2)2CH)0.83(CH3NH3)0.17PbBr0.51I2.49,DMF; DMSO,4; 1,100,45,FALSE,921.481,235.9354883,5.463558413
(CH3NH3)PbI3,DMF; DMSO,4; 1,60; 85,1.0; 25.0,FALSE,87.3658,22.36909137,3.107680156
(CH3NH3)PbI3,DMF; DMSO,4; 1,60; 85,1.0; 25.0,FALSE,200,51.20788998,3.935893621
(CH3NH3)PbI3,DMF; DMSO,9; 1,70; 100,1.0; 10.0,FALSE,1703.55,654.2640073,6.483510951
(CH3NH3)PbI3,DMF; DMSO,9; 1,70; 100,1.0; 10.0,FALSE,175.341,67.34131977,4.209774012
(CH3NH3)PbI3,DMF; DMSO >> IPA,4; 1 >> 1,100 >> 100,10.0 >> 30.0,FALSE,258.998,99.47055816,4.599861703
(CH3NH3)PbI3,DMF; DMSO >> IPA,4; 1 >> 1,100 >> 100,10.0 >> 30.0,FALSE,686.516,263.6627685,5.574670894
(CH3NH3)PbI3,DMF >> IPA,1 >> 1,100 >> 100,3.0 >> 40.0,FALSE,424.945,228.9955923,5.433702756
(CH3NH3)PbI3,DMF >> IPA,1 >> 1,100 >> 100,3.0 >> 40.0,FALSE,424.945,228.9955923,5.433702756
(CH3NH3)PbI3,DMSO; GBL,3; 7,120,20,FALSE,98.392,26.87171579,3.291074276
(CH3NH3)PbI3,DMSO; GBL,3; 7,120,20,FALSE,294.124,80.32783697,4.386116223
(CH3NH3)PbI3,DMSO; GBL,3; 7,120,20,FALSE,258.626,70.63302268,4.257497779
(CH3NH3)PbI3,DMF,1,80,5,FALSE,3915.31,1336.631758,7.197908115
(CH3NH3)PbI3,DMF; DMSO; Methanol,4; 1; 0.25,110,5,FALSE,1524.89,520.5759956,6.254935882
(CH3NH3)PbI3,DMF; DMSO,4; 1,110,5,FALSE,175.341,59.85895091,4.091990977
(CH3NH3)PbI3,DMSO,1,100,90,FALSE,286.639,73.39089188,4.295799839
(CH3NH3)PbI3,DMSO,1,100,90,FALSE,525.522,134.5543638,4.901968309
((NH2)2CH)0.75(CH3NH3)0.25PbBr0.25I2.75,DMF >> IPA,1 >> 1,90 >> 100,5.0 >> 60.0,FALSE,7962.79,1359.192247,7.214645867
((NH2)2CH)0.6(CH3NH3)0.4Pb0.4Sn0.6I3,DMF; DMSO,1; 2,100,20,FALSE,164.764,28.12405595,3.336625294
((NH2)2CH)0.6(CH3NH3)0.4Pb0.4Sn0.6I3,DMF; DMSO,1; 2,100,20,FALSE,655.951,111.9662221,4.718197238
(CH3NH3)PbI3,DMF,1,60; 100,10.0; 90.0,FALSE,51.0129,17.41508647,2.857336869
(CH3NH3)PbI3,DMF,1,60; 100,10.0; 90.0,FALSE,150.149,51.25875648,3.936886462
(CH3NH3)PbI3,DMF; DMSO,9; 1,100,10,FALSE,30.5023,13.51341129,2.603682621
(CH3NH3)PbI3,DMF; DMSO,9; 1,100,10,FALSE,465.939,206.4246087,5.329935255
(CH3NH3)PbI3,DMF; DMSO,9; 1,100,10,FALSE,384.028,170.1356393,5.136595997
(CH3NH3)PbI3,DMF; DMSO,4; 1,100,10,FALSE,1270.74,433.8127607,6.072613014
(CH3NH3)PbI3,DMF; DMSO,4; 1,100,10,FALSE,19.3157,6.594108269,1.886176564
(CH3NH3)PbI3,DMF; DMSO,4; 1,100,10,FALSE,1605.7,548.1633929,6.306573405
(CH3NH3)PbI3,DMF; DMSO,4; 1,100,10,FALSE,127.074,43.38127607,3.770027921
CsPbI3,DMF,1,150,2,FALSE,1075.06,183.5051807,5.2122429
Cs0.05((NH2)2CH)0.79(CH3NH3)0.16PbBr0.51I2.49,DMF; DMSO,4; 1,100,60,FALSE,150.149,256.9023436,5.548696027
Cs0.05((NH2)2CH)0.79(CH3NH3)0.16PbBr0.51I2.49,DMF; DMSO,4; 1,100,60,FALSE,418.94,716.7990984,6.574795604
((NH2)2CH)0.85(CH3NH3)0.15PbBr0.45I2.55,DMF; DMSO,,100,60,FALSE,5400,2304.355049,7.742556111
((NH2)2CH)0.85(CH3NH3)0.15PbBr0.45I2.55,DMF; DMSO,,100,60,FALSE,5400,2304.355049,7.742556111
((NH2)2CH)0.85(CH3NH3)0.15PbBr0.45I2.55,DMF; DMSO,,100,60,FALSE,5400,2304.355049,7.742556111
((NH2)2CH)0.85(CH3NH3)0.15PbBr0.45I2.55,DMF; DMSO,,100,60,FALSE,5400,2304.355049,7.742556111
((NH2)2CH)0.85(CH3NH3)0.15PbBr0.45I2.55,DMF; DMSO,,100,60,FALSE,1738.41,741.8359001,6.60912806
((NH2)2CH)0.85(CH3NH3)0.15PbBr0.45I2.55,DMF; DMSO,4; 1,100,50,FALSE,3313.57,758.6339651,6.631519402
((NH2)2CH)0.85(CH3NH3)0.15PbBr0.45I2.55,DMF; DMSO,4; 1,100,50,FALSE,187.686,750.4988965,6.620738181
((NH2)2CH)0.85(CH3NH3)0.15PbBr0.45I2.55,DMF; DMSO,4; 1,100,50,TRUE,187.686,750.4988965,6.620738181
((NH2)2CH)0.85(CH3NH3)0.15PbBr0.45I2.55,DMF; DMSO,4; 1,100,50,TRUE,41.5941,718.3792606,6.576997648
Cs0.15((NH2)2CH)0.72(CH3NH3)0.13PbBr0.45I2.55,DMF; DMSO,4; 1,100,50,FALSE,600,137.368572,4.92266762
Cs0.15((NH2)2CH)0.72(CH3NH3)0.13PbBr0.45I2.55,DMF; DMSO,4; 1,100,50,FALSE,262.098,1048.04972,6.954686307
Cs0.15((NH2)2CH)0.72(CH3NH3)0.13PbBr0.45I2.55,DMF; DMSO,4; 1,100,50,TRUE,600,137.368572,4.92266762
Cs0.15((NH2)2CH)0.72(CH3NH3)0.13PbBr0.45I2.55,DMF; DMSO,4; 1,100,50,TRUE,375.373,1501.001792,7.313888025
Cs0.15((NH2)2CH)0.72(CH3NH3)0.13PbBr0.45I2.55,DMF; DMSO,4; 1,100,50,TRUE,83.1881,1436.756794,7.270143626
((NH2)2CH)0.85(CH3NH3)0.15PbBr0.45I2.55,DMF; DMSO,4; 1,100,50,FALSE,800,3198.955262,8.070579555
((NH2)2CH)0.85(CH3NH3)0.15PbBr0.45I2.55,DMF; DMSO,4; 1,100,50,TRUE,500.497,2001.334389,7.601569432
((NH2)2CH)0.85(CH3NH3)0.15PbBr0.45I2.55,DMF; DMSO,4; 1,100,50,TRUE,128.771,2224.027344,7.70707495
((NH2)2CH)0.85(CH3NH3)0.15PbBr0.45I2.55,DMF; DMSO,4; 1,100,50,FALSE,1694.32,387.9105315,5.960774724
((NH2)2CH)0.85(CH3NH3)0.15PbBr0.45I2.55,DMF; DMSO,4; 1,100,50,FALSE,620.528,2481.301638,7.816538556
((NH2)2CH)0.85(CH3NH3)0.15PbBr0.45I2.55,DMF; DMSO,4; 1,100,50,FALSE,620.528,10717.25187,9.279610046
(CH3NH3)PbI3,DMF >> IPA,1 >> 1,Unknown >> 70.0,Unknown >> 30.0,FALSE,32.2475,19.26547504,2.958314636
(CH3NH3)PbI3,DMF >> IPA,1 >> 1,Unknown >> 70.0,Unknown >> 30.0,FALSE,49.6422,29.65751035,3.389715394
(CH3NH3)PbI3,DMF >> IPA,1 >> 1,Unknown >> 70.0,Unknown >> 30.0,FALSE,567.851,339.2486012,5.826733175
(CH3NH3)PbI3,DMF >> IPA,1 >> 1,Unknown >> 70.0,Unknown >> 30.0,FALSE,37.5263,22.41916415,3.109916136
(CH3NH3)PbI3,DMSO,1,60; 100,15.0; 30.0,TRUE,535,457.6878761,6.126187459
(CH3NH3)PbI3,DMSO,1,60; 100,15.0; 30.0,TRUE,230,196.7630122,5.282000021
(CH3NH3)PbI3,DMSO; GBL,3; 7,100,10,FALSE,467.864,159.7221882,5.073435983
(CH3NH3)PbI3,DMSO; GBL,3; 7,100,10,FALSE,126,43.01462758,3.761540234
(CH3NH3)PbI3,DMSO; GBL,3; 7,100,10,FALSE,19,6.48633273,1.869697306
(CH3NH3)PbI3,DMSO; GBL,3; 7,100,10,FALSE,105.674,90.40319369,4.504279595
(CH3NH3)PbI3,DMSO; GBL,3; 7,100,10,FALSE,2,1.710982714,0.537067892
(CH3NH3)PbI3,DMSO; GBL,3; 7,100,10,FALSE,4,3.421965429,1.230215073
(CH3NH3)PbI3,DMSO; GBL,3; 7,100,10,FALSE,2.5,26.19123112,3.265424665
(CH3NH3)PbI3,DMSO; GBL,3; 7,100,10,FALSE,7.9,6.758381722,1.910783471
(CH3NH3)PbI3,DMSO; GBL,3; 7,100,10,FALSE,0.5,0.427745679,-0.849226469
(CH3NH3)PbI3,DMSO; GBL,3; 7,100,10,FALSE,1.1,0.941040493,-0.060769108
(CH3NH3)PbI3,DMSO; GBL,3; 7,100,10,FALSE,0.4,8.01637769,2.08148666
(CH3NH3)PbI3,DMSO; GBL,3; 7,100,10,FALSE,0.1,2.004094423,0.695192299
(CH3NH3)PbI3,DMF; DMSO,4; 1,100,10,FALSE,100,59.74253831,4.090044301
(CH3NH3)PbI3,DMF; DMSO,4; 1,100,10,FALSE,573,342.3247445,5.835759832
(CH3NH3)PbI3,DMF; DMSO,4; 1,100,10,TRUE,1297.53,775.1773573,6.653091851
(CH3NH3)PbI3,DMF; DMSO,4; 1,100,10,TRUE,7582.49,4529.971993,8.418471036
(CH3NH3)PbI3,DMF; DMSO,4; 1,100,10,FALSE,334,2884.287351,7.96703313
