Repository: Fukapy/Perovskite_PI_Stability

# Standardised Process Descriptors for Interpretable Regression of Perovskite Solar-Cell Stability

**Ryo Fukasawa, Toru Asahi, Takuya Taniguchi**

This repository contains the analysis code accompanying the paper:

> *Standardised process descriptors for interpretable regression of perovskite solar-cell stability*

---

## Overview

Fabrication processes strongly influence perovskite solar-cell stability, yet their heterogeneous nature has hindered unified data-driven analysis. This work proposes a standardised descriptor framework that converts diverse process information recorded in [The Perovskite Database](https://www.perovskitedatabase.com/) into a unified numerical feature matrix for

File: data/20250624_5800/raw/Perovskite_5800data_addln_extract.csv (part 10 of 13)
CsPbBr0.45I2.55,DMF; DMSO >> DMSO; Methanol,9; 1 >> nan,Unknown >> 280,Unknown >> 30.0,FALSE,8.70069,14.88673019,2.700470225
CsSnI3,IPA >> Ethanol,1 >> 1,100; 500 >> 110,Unknown; 20.0 >> 20.0,FALSE,1124.43,383.8645848,5.950289847
CsSnBr0.6I2.4,IPA >> Ethanol,1 >> 1,100; 500 >> 110,Unknown; 20.0 >> 20.0,FALSE,2676.17,4578.880611,8.429209839
(CH3NH3)PbI3,DMSO; GBL,,100,15,FALSE,0.4,0.684393086,-0.37922284
(CH3NH3)PbI3,DMF; DMSO,4; 1,100,10,FALSE,1084.3,9363.571183,9.144582033
(CH3NH3)PbI3,DMF; DMSO,4; 1,100,10,FALSE,220,188.2080986,5.237548258
(CH3NH3)PbI3,DMF; DMSO,4; 1,100,10,FALSE,1762.71,1507.98317,7.318528388
(CH3NH3)PbI3,DMF; DMSO,15; 85,105,60,FALSE,4.6,3.935260243,1.369977015
(C4H9NH3)2(CH3NH3)3Pb3SnI13,DMF; DMSO,100; 7,100,10,FALSE,2.05285,17.72757272,2.875121208
(CH3NH3)Pb0.75Sn0.25I3,DMF; DMSO,100; 7,100,10,FALSE,0.1,0.863559087,-0.146692956
(CH3NH3)PbI3,DMF; GBL,6; 4,60; 100,15.0; 30.0,FALSE,27,1168.572933,7.063538568
((NH2)2CH)0.4(CH3NH3)0.6PbI3,DMF; GBL,6; 4,60; 100,15.0; 30.0,FALSE,20,865.60958,6.763433976
(CH3NH3)PbBr0.4I2.6,DMF; GBL,6; 4,60; 100,15.0; 30.0,FALSE,14,605.926706,6.406759032
((NH2)2CH)0.4(CH3NH3)0.6PbBr0.2I2.8,DMF; GBL,6; 4,60; 100,15.0; 30.0,FALSE,434,18783.72789,9.840746236
((NH2)2CH)0.4(CH3NH3)0.6PbBr0.2I2.8,DMF; GBL,6; 4,60; 100,15.0; 30.0,FALSE,220,1360.36944,7.215511589
(CH3NH3)PbI3,DMF; GBL,6; 4,60; 100,15.0; 30.0,FALSE,190,1174.864516,7.068908115
(CH3NH3)2PbI4,DMSO; GBL >> none,3; 7 >> 1,300.0 >> 150.0,30.0 >> 20.0,FALSE,16700.4,7839.262253,8.966900009
(CH3NH3)2PbI4,DMSO; GBL >> none,3; 7 >> 1,300.0 >> 150.0,30.0 >> 20.0,FALSE,3662.99,36704.88914,10.51066524
(CH3NH3)2PbI4,DMSO; GBL >> none,3; 7 >> 1,300.0 >> 150.0,30.0 >> 20.0,FALSE,2733.13,54774.50589,10.91098014
(CH3NH3)PbI3,DMF; DMSO,9; 1,60; 100,2.0; 10.0,FALSE,2289.71,781.6747851,6.661438778
(CH3NH3)PbI3,DMF; DMSO,9; 1,60; 100,2.0; 10.0,FALSE,15.6315,134.9872387,4.905180246
(CH3NH3)PbI3,DMF; DMSO,9; 1,60; 100,2.0; 10.0,FALSE,37.0597,320.0324071,5.768422263
((NH2)2CH)0.84(CH3NH3)0.16PbBr0.45I2.55,DMF; DMSO,4; 1,100,60,FALSE,851,290.5194291,5.671670456
((NH2)2CH)0.84(CH3NH3)0.16PbBr0.45I2.55,DMF; DMSO,4; 1,100,60,FALSE,1716,585.8182613,6.373009607
((NH2)2CH)0.84(CH3NH3)0.16PbBr0.45I2.55,DMF; DMSO,4; 1,100,60,FALSE,5967.62,2037.261523,7.619361794
((NH2)2CH)0.84(CH3NH3)0.16PbBr0.45I2.55,DMF; DMSO,4; 1,100,60,FALSE,1198,6530.934752,8.784305359
((NH2)2CH)0.84(CH3NH3)0.16PbBr0.45I2.55,DMF; DMSO,4; 1,100,60,FALSE,2060,11230.15492,9.326357842
((NH2)2CH)0.84(CH3NH3)0.16PbBr0.45I2.55,DMF; DMSO,4; 1,100,60,FALSE,5104.36,27826.57939,10.23374694
((NH2)2CH)0.84(CH3NH3)0.16PbBr0.45I2.55,DMF; DMSO,4; 1,100,60,FALSE,33,28.23121479,3.340428273
((NH2)2CH)0.84(CH3NH3)0.16PbBr0.45I2.55,DMF; DMSO,4; 1,100,60,FALSE,1239.76,1060.603965,6.966593803
(CH3NH3)PbI3,DMF >> IPA,1 >> 1,100.0 >> 100.0,30.0 >> 30.0,FALSE,11,9.41040493,2.241815985
(CH3NH3)PbI3,DMF >> IPA,1 >> 1,100.0 >> 100.0,30.0 >> 30.0,FALSE,1.5,1.283237036,0.24938582
(CH3NH3)PbI3,DMF >> IPA,1 >> 1,100.0 >> 100.0,30.0 >> 30.0,FALSE,1,0.855491357,-0.156079288
(CH3NH3)PbI3,DMF >> IPA,1 >> 1,100.0 >> 100.0,30.0 >> 30.0,TRUE,1.3,1.112138764,0.106284976
(CH3NH3)PbI3,DMF >> IPA,1 >> 1,100.0 >> 100.0,30.0 >> 30.0,FALSE,10,8.554913572,2.146505805
(CH3NH3)PbI3,DMF >> IPA,1 >> 1,100.0 >> 100.0,30.0 >> 30.0,TRUE,7.5,6.416185179,1.858823732
(CH3NH3)PbI3,DMF >> IPA,1 >> 1,100.0 >> 100.0,30.0 >> 30.0,FALSE,2.4,4.619653329,1.530319665
(CH3NH3)PbI3,DMF >> IPA,1 >> 1,100.0 >> 100.0,30.0 >> 30.0,FALSE,132.543,50.90435521,3.929948484
(CH3NH3)PbI3,DMF >> IPA,1 >> 1,100.0 >> 100.0,30.0 >> 30.0,FALSE,2.1,4.042196663,1.396788273
(CH3NH3)PbI3,DMF >> IPA,1 >> 1,100.0 >> 100.0,30.0 >> 30.0,FALSE,132.543,50.90435521,3.929948484
(CH3NH3)PbI3,DMF,1,140,10,FALSE,111,18.94691929,2.941641348
(CH3NH3)PbI3,DMF,1,140,10,FALSE,430,73.39797563,4.295896355
(CH3NH3)PbI3,DMF,1,140,10,FALSE,1414.68,241.475926,5.486769783
(CH3NH3)PbI3,DMF; DMSO,9; 3,100,60,FALSE,360,2651.533795,7.882893542
(CH3NH3)PbI3,DMF; DMSO,9; 3,100,60,FALSE,3617.27,26642.53791,10.19026439
(CH3NH3)PbI3,DMF; DMSO,9; 3,100,60,FALSE,144,92.17420196,4.523680286
(CH3NH3)PbI3,DMF; DMSO,9; 3,100,60,FALSE,780.696,499.7224359,6.214052816
Cs0.05((NH2)2CH)0.79(CH3NH3)0.16PbBr0.51I2.49,DMF; DMSO,4; 1,100,60,FALSE,1.20105,1.027487895,0.027116886
Cs0.05((NH2)2CH)0.79(CH3NH3)0.16PbBr0.51I2.49,DMF; DMSO,4; 1,100,60,FALSE,0.985893,0.843422941,-0.170286738
Cs0.05((NH2)2CH)0.79(CH3NH3)0.16PbBr0.51I2.49,DMF; DMSO,4; 1,100,60,FALSE,1.09372,0.935668007,-0.066494559
(CH3NH3)PbI3,DMF; DMSO >> IPA,4; 1 >> 1,70.0 >> 100.0,10.0 >> 60.0,FALSE,305,117.1380483,4.763353139
(CH3NH3)PbI3,DMF >> IPA,1 >> 1,70.0 >> 70.0,60.0 >> 30.0,FALSE,1860.92,317.6459554,5.760937415
Cs0.05((NH2)2CH)0.79(CH3NH3)0.16PbBr0.51I2.49,DMF; DMSO,4; 1,100,60,FALSE,23667.2,4775.885148,8.471334607
Cs0.05((NH2)2CH)0.79(CH3NH3)0.16PbBr0.51I2.49,DMF; DMSO,4; 1,100,60,TRUE,31,405.9640823,6.006264688
Cs0.05((NH2)2CH)0.79(CH3NH3)0.16PbBr0.51I2.49,DMF; DMSO,4; 1,100,60,TRUE,188,2461.975725,7.808719447
Cs0.05((NH2)2CH)0.79(CH3NH3)0.16PbBr0.51I2.49,DMF; DMSO,4; 1,100,60,TRUE,71,141.9536397,4.955500524
Cs0.05((NH2)2CH)0.79(CH3NH3)0.16PbBr0.51I2.49,DMF; DMSO,4; 1,100,60,TRUE,209,417.863531,6.035154898
Cs0.05((NH2)2CH)0.79(CH3NH3)0.16PbBr0.51I2.49,DMF; DMSO,4; 1,100,60,TRUE,13,130.2661375,4.869579569
Cs0.05((NH2)2CH)0.79(CH3NH3)0.16PbBr0.51I2.49,DMF; DMSO,4; 1,100,60,TRUE,26,260.5322749,5.56272675
(CH3NH3)PbI3,DMF; DMSO >> IPA,6; 4 >> 1,60.0 >> 100.0,5.0 >> 45.0,FALSE,651,8531.43943,9.051513375
(CH3NH3)PbI3,DMF; DMSO >> IPA,6; 4 >> 1,60.0 >> 100.0,5.0 >> 45.0,FALSE,1475.47,19336.22571,9.869735595
Cs0.05((NH2)2CH)0.79(CH3NH3)0.16PbBr0.51I2.49,DMF; DMSO,4; 1,100,60,FALSE,1705.87,363.9750136,5.897085221
Cs0.05((NH2)2CH)0.79(CH3NH3)0.16PbBr0.51I2.49,DMF; DMSO,4; 1,100,60,TRUE,618.146,972.7467886,6.880123811
(CH3NH3)PbI3,DMF,1,100,10,FALSE,1896.54,325.6562394,5.785842345
(CH3NH3)PbI3,DMF,1,100,10,FALSE,978.03,167.9382306,5.123596237
(CH3NH3)PbI3,DMF,1,100,10,FALSE,147.191,42.12378642,3.740612579
(CH3NH3)PbI3,DMF,1,100,10,FALSE,147.191,42.12378642,3.740612579
(CH3NH3)PbI3,DMF,1,100,10,FALSE,41.0179,16.43416352,2.799362309
(CH3NH3)PbI3,DMF,1,100,10,FALSE,33.2753,13.33202629,2.590169133
(CH3NH3)PbI3,DMF,1,100,10,FALSE,136.256,356.0258669,5.875003388
(CH3NH3)PbI3,DMF,1,100,10,FALSE,120.845,315.758175,5.754976652
(CH3NH3)PbI3,DMF,1,100,10,FALSE,83.113,1361.508305,7.216348412
(CH3NH3)PbI3,DMF,1,100,10,FALSE,71.9392,1178.465682,7.071968602
((NH2)2CH)0.85(CH3NH3)0.15PbBr0.45I2.55,DMF; DMSO,4; 1,100,30,FALSE,1016.59,347.0495258,5.849467495
((NH2)2CH)0.85(CH3NH3)0.15PbBr0.45I2.55,DMF; DMSO,4; 1,100,30,FALSE,1318.91,450.2573211,6.109819244
((NH2)2CH)0.85(CH3NH3)0.15PbBr0.45I2.55,DMF; DMSO,4; 1,100,30,FALSE,480,163.8652479,5.099044431
((NH2)2CH)0.85(CH3NH3)0.15PbBr0.45I2.55,DMF; DMSO,2; 8,100,60,FALSE,1435,244.9444071,5.501031275
((NH2)2CH)0.85(CH3NH3)0.15PbBr0.45I2.55,DMF; DMSO,2; 8,220; 105,0.25; 5.0,FALSE,4623.41,789.1835687,6.670998954
((NH2)2CH)0.85(CH3NH3)0.15PbBr0.45I2.55,DMF; DMSO,2; 8,100,60,FALSE,10,84.97224914,4.442324722
((NH2)2CH)0.85(CH3NH3)0.15PbBr0.45I2.55,DMF; DMSO,2; 8,220; 105,0.25; 5.0,FALSE,27,229.4250727,5.435576495
(CH3NH3)PbI3,DMF >> IPA,1 >> 1,Unknown >> 70.0,Unknown >> 30.0,FALSE,17.8919,6.108042978,1.809606424
(CH3NH3)PbI3,DMF >> IPA,1 >> 1,Unknown >> 70.0,Unknown >> 30.0,FALSE,0.7,0.238970153,-1.431416617
((NH2)2CH)PbI3,DMF; NNP,6; 1,100; 150,1.0; 10.0,FALSE,711,182.0440489,5.204248685
Cs0.02((NH2)2CH)0.98PbI3,DMF; NNP,6; 1,80; 150,1.0; 20.0,FALSE,15463.3,3959.214825,8.283801008
((NH2)2CH)PbI3,DMF; NNP,6; 1,100; 150,1.0; 10.0,FALSE,3,19.7035623,2.980799447
Cs0.02((NH2)2CH)0.98PbI3,DMF; NNP,6; 1,80; 150,1.0; 20.0,FALSE,8,52.5428328,3.9616287
((NH2)2CH)PbI3,DMF; NNP,6; 1,100; 150,1.0; 10.0,TRUE,14,85.41247152,4.447492127
Cs0.02((NH2)2CH)0.98PbI3,DMF; NNP,6; 1,80; 150,1.0; 20.0,TRUE,49,298.9436503,5.700255095
(CH3NH3)PbI3,DMF; DMSO,4; 1,100,60,FALSE,400,136.5543733,4.916722874
(CH3NH3)PbI3,DMF; DMSO,4; 1,100,60,FALSE,258,441.4335403,6.090027477
(CH3NH3)PbI3,DMF; DMSO,4; 1,100,60,FALSE,315,538.9595551,6.289640531
(CH3NH3)PbI3,DMF; DMSO,4; 1,100,60,FALSE,148,2556.134898,7.846251591
(CH3NH3)PbI3,DMF; DMSO,4; 1,100,60,FALSE,258,4455.96489,8.401998902
(CH3NH3)PbI3,DMF; DMSO >> IPA,7; 3 >> 1,105.0 >> 105.0,10.0 >> 10.0,FALSE,203.598,34.75274661,3.548258608
(CH3NH3)PbI3,DMF; DMSO >> IPA,7; 3 >> 1,105.0 >> 105.0,10.0 >> 10.0,FALSE,197.716,33.74873058,3.518942804
(CH3NH3)PbI3,DMF; DMSO >> IPA,7; 3 >> 1,105.0 >> 105.0,10.0 >> 10.0,FALSE,275.737,47.06636653,3.851558659
(CH3NH3)PbI3,DMF; DMSO >> IPA,7; 3 >> 1,105.0 >> 105.0,10.0 >> 10.0,FALSE,128,21.84869972,3.084141411
(CH3NH3)PbI3,DMF; DMSO >> IPA,7; 3 >> 1,105.0 >> 105.0,10.0 >> 10.0,FALSE,121,20.65384896,3.027901692
(CH3NH3)PbI3,DMF; DMSO >> IPA,7; 3 >> 1,105.0 >> 105.0,10.0 >> 10.0,FALSE,106,18.09345446,2.895550241
(CH3NH3)PbI3,DMF >> IPA,1 >> 1,110.0 >> 105.0,5.0 >> 65.0,FALSE,3629.07,1703.505992,7.440443754
((NH2)2CH)0.85(CH3NH3)0.15PbBr0.45I2.55,DMF; DMSO,4; 1,100,40,FALSE,43.9578,37.60551798,3.627150795
((NH2)2CH)0.85(CH3NH3)0.15PbBr0.45I2.55,DMF; DMSO,4; 1,100,40,FALSE,591.863,313.5433475,5.74793762
((NH2)2CH)0.85(CH3NH3)0.15PbBr0.45I2.55,DMF; DMSO,4; 1,100,40,FALSE,18.3998,15.74086988,2.756260507
((NH2)2CH)0.85(CH3NH3)0.15PbBr0.45I2.55,DMF; DMSO,4; 1,100,40,FALSE,72,38.14247727,3.64132855
(CH3NH3)PbI3,DMF; DMSO,11; 1,100,10,FALSE,311.408,106.3103107,4.666362277
(CH3NH3)PbI3,DMF; DMSO,11; 1,100,10,FALSE,159,54.28036338,3.994162529
(CH3NH3)PbI3,DMF; DMSO >> none,11; 1 >> 1,100.0 >> 100,10.0 >> 10.0,FALSE,760.474,259.6151261,5.55920025
(CH3NH3)PbI3,DMF; DMSO,11; 1,100,10,FALSE,0.2,0.342196543,-1.07237002
(CH3NH3)PbI3,DMF; DMSO >> none,11; 1 >> 1,100.0 >> 100,10.0 >> 10.0,FALSE,0.4,0.684393086,-0.37922284
(CH3NH3)PbI3,DMF; DMSO,11; 1,100,10,FALSE,0.3,0.513294814,-0.666904912
(CH3NH3)PbI3,DMF; DMSO >> none,11; 1 >> 1,100.0 >> 100,10.0 >> 10.0,FALSE,3.46781,5.933362967,1.780591163
(CH3NH3)PbI3,DMF; DMSO,11; 1,100,10,FALSE,7.18987,6.150871645,1.816593803
CsPbI3,Ocatane >> MeOAc,1 >> 1,Unknown,Unknown,FALSE,139.04,47.46630015,3.860019989
CsPbI3,Ocatane >> MeOAc,1 >> 1,Unknown,Unknown,FALSE,0.3,32.46035925,3.48001963
(CH3NH3)PbI3,DMSO,1,65; 100,1.0; 30.0,TRUE,23,193.0195076,5.26279126
(CH3NH3)PbI3,DMSO,1,65; 100,1.0; 30.0,TRUE,21,176.2352026,5.171819481
(CH3NH3)PbI3,DMSO,1,65; 100,1.0; 30.0,TRUE,42,352.4704053,5.864966662
(CH3NH3)PbI3,DMSO,1,65; 100,1.0; 30.0,TRUE,103,864.3917082,6.762026032
(CH3NH3)PbI3,DMF,1,100,60,FALSE,51,87.26011844,4.468893525
(CH3NH3)PbI3,DMF,1,100,60,FALSE,51,87.26011844,4.468893525
(CH3NH3)PbI3,DMF,1,100,60,FALSE,145,49.50096031,3.90199207
(CH3NH3)PbI3,DMF,1,100,60,FALSE,10549.4,1800.708382,7.495935412
(CH3NH3)PbI3,DMF,1,100,60,FALSE,1842.96,314.5803097,5.7512394
(CH3NH3)PbI3,DMF >> IPA,1 >> 1,80.0 >> 80.0,10.0 >> 10.0,FALSE,960,163.8652479,5.099044431
(CH3NH3)PbI3,Unknown,,60.0; 80.0,Unknown; Unknown,FALSE,229,39.08868935,3.66583315
(CH3NH3)PbI3,Unknown,,60.0; 80.0,Unknown; Unknown,FALSE,1163.27,198.5620072,5.29110143
((NH2)2CH)0.85(CH3NH3)0.15PbBr0.45I2.55,DMF; DMSO,4; 1,100,60,FALSE,6,90.67370416,4.507267394
((NH2)2CH)0.85(CH3NH3)0.15PbBr0.45I2.55,DMF; DMSO,4; 1,100,60,FALSE,55,831.1756215,6.72284111
((NH2)2CH)0.85(CH3NH3)0.15PbBr0.45I2.55,DMF; DMSO,4; 1,100,60,FALSE,215,3249.141066,8.086145953
(CH3NH3)PbI3,DMF >> Methanol,1 >> 1,80.0 >> 70.0,30.0 >> 30.0,FALSE,126,96.78291206,4.57247045
((NH2)2CH)0.4(CH3NH3)0.6PbI3,DMF,1,100,10,FALSE,252,43.01462758,3.761540234
((NH2)2CH)0.4(CH3NH3)0.6PbI3,DMF,1,100,10,FALSE,974.469,166.3350045,5.114003854
(CH3NH3)PbI3,DMF,1,95,90,FALSE,91,34.94938491,3.553900869
(CH3NH3)PbI3,DMF,1,95,90,FALSE,8,3.072473399,1.122482905
(CH3NH3)PbI3,DMF,1,95,90,FALSE,54,20.73919544,3.032025409
(CH3NH3)PbI3,DMSO; GBL,3; 7,100,20,FALSE,61,20.82454192,3.036132191
(CH3NH3)PbI3,DMF >> none,1 >> 1,100.0 >> Unknown,10.0 >> Unknown,FALSE,381,146.3265456,4.985840738
(CH3NH3)PbI3,Unknown,,100,10,FALSE,112,43.01462758,3.761540234
(CH3NH3)PbI3,DMF,1,90,10,FALSE,531,271.9138958,5.605485457
(CH3NH3)PbI3,DMF,1,90,10,FALSE,962.225,492.7351193,6.199971746
(CH3NH3)PbI3,DMF,1,90,10,FALSE,1170.27,599.270574,6.395713206
(CH3NH3)PbI3,DMF,1,90,10,FALSE,17,111.3936024,4.713069897
(CH3NH3)PbI3,DMF,1,90,10,FALSE,26.9862,176.8288255,5.175182177
(CH3NH3)PbI3,DMF,1,90,10,FALSE,39.4305,258.3709082,5.554396181
(CH3NH3)PbI3,DMSO; GBL,3; 7,100,15,FALSE,105.895,118.9782104,4.77894037
(CH3NH3)PbI3,DMSO; GBL,3; 7,100,15,FALSE,38.783,69.71935495,4.244477969
(CH3NH3)PbI3,DMSO; GBL,3; 7,100,15,FALSE,10.4839,30.62585311,3.421844525
CsPbBrI2,none,1,300,1,FALSE,32.9527,284.5660353,5.650965337
(CH3NH3)PbI3,DMF >> IPA,1 >> 1,70.0 >> 80.0,10.0 >> 30.0,FALSE,2965.07,1012.233189,6.919914247
(CH3NH3)PbI3,DMF >> IPA,1 >> 1,70.0 >> 80.0,10.0 >> 30.0,FALSE,2965.07,1012.233189,6.919914247
(CH3NH3)PbI3,DMF; DMSO,4; 1,100,10,FALSE,343.722,26.0243172,3.259031378
(CH3NH3)PbI3,DMF; DMSO,4; 1,100,10,FALSE,109.808,8.313922948,2.117931573
(CH3NH3)PbI3,DMF; DMSO,7; 3,100,10,TRUE,598.787,178.8652764,5.186632877
(CH3NH3)PbI3,DMF; DMSO,7; 3,100,10,TRUE,139.725,41.73763082,3.73140314
(CH3NH3)PbI3,DMSO; GBL,7; 3,100,10,FALSE,0.321928,0.054950845,-2.901316214
(CH3NH3)PbI3,DMSO; GBL,7; 3,100,10,FALSE,6.43856,1.099016907,0.094416059
(CH3NH3)PbI3,none >> IPA,1 >> 1,Unknown,Unknown,FALSE,1.11204,4.043197588,1.397035861
(CH3NH3)PbI3,none >> IPA,1 >> 1,Unknown,Unknown,FALSE,1.75,1.497109875,0.4035365
(CH3NH3)PbI3,DMSO; GBL,3; 7,100,Unknown,TRUE,3132.25,1069.306089,6.974765202
Cs0.05((NH2)2CH)0.81(CH3NH3)0.14PbBr0.45I2.55,DMF; DMSO,9; 1,100,120,FALSE,115.894,29.673436,3.390252235
Cs0.05((NH2)2CH)0.81(CH3NH3)0.14PbBr0.45I2.55,DMF; DMSO,9; 1,100,120,FALSE,809.587,207.2862101,5.334100496
(CH3NH3)PbI3,DMSO; GBL,3; 7,100,10,FALSE,5551.06,947.5268991,6.853855326
Cs0.05((NH2)2CH)0.79(CH3NH3)0.16PbBr0.51I2.49,DMF; DMSO,4; 1,100,60,FALSE,411.909,352.3845895,5.864723163
Cs0.05((NH2)2CH)0.79(CH3NH3)0.16PbBr0.51I2.49,DMF; DMSO,4; 1,100,60,FALSE,1000,2627.14164,7.873651705
Cs0.05((NH2)2CH)0.79(CH3NH3)0.16PbBr0.51I2.49,DMF; DMSO,4; 1,100,60,FALSE,1000,256.0394499,5.545331534
(CH3NH3)PbI3,DMF; DMSO >> IPA,10; 1 >> 1,Unknown >> 100.0,Unknown >> 30.0,FALSE,131.29,44.82055917,3.802666944
(CH3NH3)PbI3,DMF; DMSO >> IPA,10; 1 >> 1,Unknown >> 100.0,Unknown >> 30.0,FALSE,1071.15,182.8377712,5.208599263
(CH3NH3)PbI3,DMF; DMSO >> IPA,4; 1 >> 1,Unknown >> 50; 100,Unknown >> 10.0; 60.0,FALSE,2253.34,384.6292893,5.952279986
(CH3NH3)PbI3,DMF; DMSO >> IPA,4; 1 >> 1,Unknown >> 50; 100,Unknown >> 10.0; 60.0,FALSE,282.47,48.21564227,3.875683497
(CH3NH3)PbI3,DMSO; GBL,3; 7,100,10,FALSE,5509.99,741.2531382,6.608342184
(CH3NH3)PbI3,DMSO; GBL,3; 7,100,10,FALSE,2697.58,362.9025898,5.89413445
Cs0.17((NH2)2CH)0.83PbBr0.3I2.7,DMF; DMSO,7; 3,170,10,FALSE,16.767,50.20408255,3.916096349
(C4H9NH3)0.1Cs0.15((NH2)2CH)0.75PbBr0.3I2.7,DMF; DMSO,7; 3,170,10,FALSE,26.2098,78.47790081,4.362817067
Cs0.04((NH2)2CH)0.82(CH3NH3)0.14PbBr0.42I2.58,DMF; DMSO,4; 1,100,60,FALSE,158.99,33.92309345,3.524096005
Cs0.04((NH2)2CH)0.82(CH3NH3)0.14PbBr0.42I2.58,DMF; DMSO,4; 1,100,60,FALSE,243.048,51.85823018,3.948513653
(CH3NH3)PbI3,DMF; DMSO,8; 1,50; 100,2.0; 10.0,FALSE,1133.6,386.9950939,5.958412016
(CH3NH3)PbI3,DMF; DMSO,8; 1,50; 100,2.0; 10.0,FALSE,1133.6,386.9950939,5.958412016
(CH3NH3)PbI3,DMF; DMSO,8; 1,50; 100,2.0; 10.0,FALSE,745,254.3325202,5.538642546
(CH3NH3)PbI3,DMF; DMSO,8; 1,50; 100,2.0; 10.0,FALSE,1428.68,487.731255,6.189764547
Cs0.10((NH2)2CH)0.36(CH3NH3)0.54PbBr0.2I2.8,DMF; DMSO,4; 1,100,30,FALSE,508.8,870.5480051,6.769122904
Cs0.10((NH2)2CH)0.36(CH3NH3)0.54PbBr0.2I2.8,DMF; DMSO,4; 1,100,30,FALSE,372,636.4855698,6.455961747
Cs0.10((NH2)2CH)0.36(CH3NH3)0.54PbBr0.2I2.8,DMF; DMSO,4; 1,100,30,FALSE,669.6,1145.674026,7.043748411
((NH2)2CH)0.3(CH3NH3)0.7PbI3,DMF; DMSO >> IPA,4; 1 >> 1,Unknown >> 150.0,Unknown >> 30.0,FALSE,405.4,138.3978573,4.930132561
((NH2)2CH)0.3(CH3NH3)0.7PbI3,DMF; DMSO >> IPA,4; 1 >> 1,Unknown >> 150.0,Unknown >> 30.0,FALSE,1688.77,576.5223224,6.357014059
((NH2)2CH)0.95(CH3NH3)0.05PbBr0.15I2.85,DMF; DMSO; GBL,4.5; 1; 4,150,10,FALSE,139.91,35.82247943,3.578575613
((NH2)2CH)0.95(CH3NH3)0.05PbBr0.15I2.85,DMF; DMSO; GBL,4.5; 1; 4,150,10,FALSE,2117.9,542.2659509,6.295756565
Cs0.15((NH2)2CH)0.85PbBr0.3I2.7,DMF; DMSO,4; 1,100,20,FALSE,136.457,81.5228755,4.400883662
Cs0.15((NH2)2CH)0.85PbBr0.3I2.7,DMF; DMSO,4; 1,100,20,FALSE,128.613,76.83667079,4.34168201
Cs0.15((NH2)2CH)0.85PbBr0.3I2.7,DMF; DMSO,4; 1,100,20,FALSE,1117.56,9650.790935,9.174795153
Cs0.15((NH2)2CH)0.85PbBr0.3I2.7,DMF; DMSO,4; 1,100,20,FALSE,455.9,3936.965879,8.278165624
Cs0.05((NH2)2CH)0.79(CH3NH3)0.16PbBr0.51I2.49,DMF; DMSO,4; 1,100,60,FALSE,1000,256.0394499,5.545331534
Cs0.05((NH2)2CH)0.79(CH3NH3)0.16PbBr0.51I2.49,DMF; DMSO,4; 1,100,60,FALSE,601.4,153.9821252,5.036836525
(CH3NH3)PbI3,DMF; DMSO,4; 1,Unknown,Unknown,FALSE,0.43,0.146795951,-1.918711743
(CH3NH3)PbI3,DMF; DMSO,4; 1,Unknown,Unknown,FALSE,20.0713,6.852059481,1.924549261
(CH3NH3)PbI3,DMF; DMSO,4; 1,Unknown,Unknown,FALSE,23.0613,7.872803421,2.063414215
(CH3NH3)PbI3,DMF; DMSO,4; 1,Unknown,Unknown,FALSE,27.0475,9.233636028,2.222852907
(CH3NH3)PbI3,DMF,1,140,10,FALSE,14.1,7.220312487,1.976898233
(C(C6H5(CH2)2NH3))2(CH3NH3)4Pb5I16,DMF,1,140,10,FALSE,92.3,47.26488245,3.855767577
Cs0.08((NH2)2CH)0.8(CH3NH3)0.12PbBr0.36I2.64,DMF; DMSO,4; 1,100,60,FALSE,11.3,9.667052337,2.268723437
Cs0.17((NH2)2CH)0.83PbBr0.45I2.55,DMF; DMSO,4; 1,100,60,FALSE,946,809.294824,6.696163281
(CH3NH3)PbI3,DMSO,1,100,5,FALSE,100.6,21.88052404,3.085596928
CsPbI3,DMF; DMSO,4; 1,350,Unknown,FALSE,20.4,5.223204778,1.653111156
CsPbI3,DMF; DMSO,4; 1,160,Unknown,FALSE,3600,921.7420196,6.826265379
CsPbI3,DMF; DMSO,4; 1,350,Unknown,FALSE,8517.77,2180.885145,7.687486103
((NH3C6H4NH3))(CH3NH3)4Pb5I16,DMF,1,120,30,FALSE,827.8,282.5992755,5.644029907
(C4H9NH3)2(CH3NH3)4Pb5I16,DMF,1,120,30,FALSE,609.6,208.1088649,5.338061332
(CH3NH3)PbI3,DMF,1,100,60,FALSE,210,35.84552298,3.579218677
(CH3NH3)Ca0.01Pb0.99I3,DMF,1,100,60,FALSE,479.3,81.81313889,4.404437853
(CH3NH3)PbI3,DMF,1,100,60,FALSE,171.5,29.27384377,3.376694413
(CH3NH3)Ca0.01Pb0.99I3,DMF,1,100,60,FALSE,1299.76,221.8598903,5.402046058
(CH3NH3)PbI3,DMF; DMSO,17; 1,110,60,FALSE,1245.74,425.2781124,6.052743337
(CH3NH3)PbI3,DMF; DMSO,17; 1,110,60,FALSE,384,131.0921983,4.87590088
(CH3NH3)PbI3,DMF,1,100,15,FALSE,1.3516,2.312564237,0.838356968
(CH3NH3)PbI3,DMF,1,100,15,FALSE,0.858333,1.468592926,0.384304749
(CH3NH3)PbI3,DMF,1,100,5,FALSE,10.1,6.89599585,1.930940932
(CH3NH3)PbI3,DMF,1,100,5,FALSE,16,10.92434986,2.39099423
(CH3NH3)PbI3,DMF,1,100,5,FALSE,4,2.731087465,1.004699869
(CH3NH3)PbI3,DMF >> none,1 >> 1,Unknown >> 100.0,Unknown >> 10.0,FALSE,816.455,11959.99779,9.389322842
(CH3NH3)PbBr3,DMF; DMSO,9; 1,100,10,FALSE,72,36.86968078,3.607389554
(CH3NH3)PbBr3,DMF; DMSO,9; 1,100,10,FALSE,115.92,59.36018606,4.083623733
(CH3NH3)PbI3,DMF,1,100,20,FALSE,34.6355,23.64814498,3.163284675
(CH3NH3)PbI3,DMF,1,100,20,FALSE,5.98454,4.086075545,1.407584985
((NH2)2CH)PbI3,DMSO; GBL,3; 7,150,30,FALSE,2.33,3.986589725,1.38293616
((NH2)2CH)PbI3,DMSO; GBL,3; 7,150,30,FALSE,2.91,4.978959699,1.605220973
(CH3NH3)PbI3,DMF,1,Unknown,Unknown,FALSE,38.2,65.35953969,4.179903408
(CH3NH3)PbI3,DMF,1,Unknown,Unknown,FALSE,4.07,6.963699648,1.940710892
Cs0.1((NH2)2CH)0.7(CH3NH3)0.2PbBr0.3I2.7,DMF; DMSO,4; 1,100,10,FALSE,4.02,0.686185726,-0.376606951
Cs0.1((NH2)2CH)0.7(CH3NH3)0.2PbBr0.3I2.7,DMF; DMSO,4; 1,100,10,FALSE,600,102.41578,4.629040802
(CH3NH3)PbI3,DMF,1,100,75,FALSE,3.33,7.121965549,1.963183748
(CH3NH3)PbI3,DMF,1,100,75,FALSE,6.43,13.75202357,2.621185982
(CH3NH3)PbI3,DMF,1,100,75,FALSE,5.91,12.6398848,2.536857275
(CH3NH3)PbI3,DMF,1,100,75,FALSE,8.1,17.32369998,2.852075505
(CH3NH3)PbI3,DMF,1,100,10,FALSE,24,8.193262396,2.103312158
(CH3NH3)PbI3,DMF,1,100,10,TRUE,176.983,60.41950661,4.10131201
(CH3NH3)PbI3,DMF; DMSO,7; 3,100,30,FALSE,5.27,1.799103868,0.58728869
(CH3NH3)PbI3,DMF; DMSO,7; 3,100,30,FALSE,8.97,3.062231821,1.119144003
(CH3NH3)PbI3,DMF; DMSO,7; 3,100,30,FALSE,16.2,5.530452117,1.710269569
(CH3NH3)PbI3,DMF; DMSO,7; 3,100,30,FALSE,168,57.35283677,4.049222307
(CH3NH3)PbI3,DMF; DMSO,7; 3,100,30,FALSE,140,47.79403064,3.86690075
(CH3NH3)PbI3,DMF; DMSO,7; 3,100,30,FALSE,100,34.13859332,3.530428513
(CH3NH3)PbI3,DMF >> IPA,1 >> 1,Unknown >> 100.0,Unknown >> 30.0,FALSE,120,20.48315599,3.019602889
(CH3NH3)PbI3,DMF >> IPA,1 >> 1,Unknown >> 100.0,Unknown >> 30.0,FALSE,738.551,126.0654612,4.836801305
(CH3NH3)PbI3,DMF,1,100,2,FALSE,280,51503.77001,10.84941029
(CH3NH3)PbI3,DMF,1,100,2,FALSE,280,51503.77001,10.84941029
(CH3NH3)PbI3,DMSO; GBL,,100,10,FALSE,300,51.5132145,3.941838367
(CH3NH3)PbI3,DMSO; GBL,,100,10,FALSE,320,54.9474288,4.006376888
(CH3NH3)PbI3,DMSO; GBL,,100,10,FALSE,420,72.11850029,4.278310604
(CH3NH3)PbI3,DMSO; GBL,,100,10,FALSE,400,68.68428599,4.229520439
(CH3NH3)PbI3,DMSO; GBL,,100,10,FALSE,562.213,96.5379962,4.569936674
(CH3NH3)PbI3,DMF; DMSO,9; 1,100,10,FALSE,0.3,0.10241578,-2.278714477
(CH3NH3)PbI3,DMF; DMSO,9; 1,100,10,FALSE,0.6,0.20483156,-1.585567297
(CH3NH3)PbI3,DMF; DMSO,9; 1,100,10,FALSE,0.75,0.25603945,-1.362423745
(CH3NH3)PbI3,DMF; DMSO,9; 1,100,10,FALSE,0.6,0.20483156,-1.585567297
(CH3NH3)PbI3,DMF; DMSO,9; 1,100,10,FALSE,1.2,0.40966312,-0.892420116
(CH3NH3)PbI3,DMF,1,90,15,FALSE,2698.62,617.8426262,6.426233775
(CH3NH3)PbI3,GBL,1,100,10,FALSE,67.2232,368.9561604,5.91067783
(CH3NH3)PbI3,GBL,1,100,10,FALSE,1.05612,5.796540184,1.75726122
(CH3NH3)PbI3,DMSO >> IPA,1 >> 1,Unknown >> 100.0,Unknown >> 30.0,FALSE,288,135.1888295,4.906672538
(CH3NH3)PbI3,DMSO >> Ethanol,1 >> 1,Unknown >> 100.0,Unknown >> 30.0,FALSE,1153.68,541.5439197,6.294424171
(CH3NH3)PbI3,DMSO >> Ethanol,1 >> 1,Unknown >> 100.0,Unknown >> 30.0,FALSE,1378.68,647.1601927,6.472593857
(CH3NH3)PbI3,DMSO >> Ethanol,1 >> 1,Unknown >> 100.0,Unknown >> 30.0,FALSE,1703.55,799.6560089,6.684181646
(CH3NH3)PbI3,DMSO >> Ethanol,1 >> 1,Unknown >> 100.0,Unknown >> 30.0,FALSE,3132.25,1470.295873,7.293218933
(CH3NH3)PbI3,DMF,1,90,60,FALSE,20,172.7118174,5.15162441
(CH3NH3)PbI3,DMF,1,90,60,FALSE,505.992,4369.539897,8.382412996
(CH3NH3)PbI3,DMF; DMSO,9; 1,65; 100,2.0; 5.0,FALSE,1,0.341385933,-1.074741673
(CH3NH3)PbI3,DMF; DMSO,9; 1,65; 100,2.0; 5.0,FALSE,336,114.7056735,4.742369487
(CH3NH3)PbI3,DMF; DMSO,9; 1,65; 100,2.0; 5.0,FALSE,1286.77,439.2851772,6.085148809
Cs0.05((NH2)2CH)0.79(CH3NH3)0.16PbBr0.51I2.49,DMF; DMSO,4; 1,150,10,FALSE,373.251,127.4226409,4.847509443
Cs0.05((NH2)2CH)0.79(CH3NH3)0.16PbBr0.51I2.49,DMF; DMSO,4; 1,150,10,FALSE,300,102.41578,4.629040802
(CH3NH3)PbI3,none >> IPA,1 >> 1,Unknown >> Unknown,Unknown >> Unknown,FALSE,3,2.560394499,0.940161348
(CH3NH3)PbI3,none >> IPA,1 >> 1,Unknown >> Unknown,Unknown >> Unknown,FALSE,2.5,2.133662082,0.757839791
(CH3NH3)PbI3,none >> IPA,1 >> 1,Unknown >> Unknown,Unknown >> Unknown,FALSE,2.5,2.133662082,0.757839791
(CH3NH3)PbI3,none >> IPA,1 >> 1,Unknown >> Unknown,Unknown >> Unknown,FALSE,156,133.1405139,4.891405066
(CH3NH3)PbI3,none >> IPA,1 >> 1,Unknown >> Unknown,Unknown >> Unknown,FALSE,160,136.5543733,4.916722874
(CH3NH3)PbI3,none >> IPA,1 >> 1,Unknown >> Unknown,Unknown >> Unknown,FALSE,36,30.72473399,3.425067998
(CH3NH3)PbI3,DMSO,1,100,45,FALSE,50,501.0236056,6.216653217
((NH2)3C)0.25(CH3NH3)0.75PbI3,DMSO,1,100,45,FALSE,30,300.6141634,5.705827593
((NH2)3C)0.025(CH3NH3)0.975PbI3,DMSO,1,100,45,FALSE,50,501.0236056,6.216653217
((NH2)3C)0.15(CH3NH3)0.85PbI3,DMSO,1,100,45,FALSE,30,300.6141634,5.705827593
CsPbI3,Octane,1,Unknown,Unknown,FALSE,18.4268,6.290650313,1.839064454
CsPbI3,Octane >> Methyl acetate,1 >> 1,Unknown,Unknown,FALSE,33.7836,11.53324581,2.445233805
CsPbI3,Octane,1,Unknown,Unknown,FALSE,84,14.33820919,2.662927945
CsPbI3,Octane >> Methyl acetate,1 >> 1,Unknown,Unknown,FALSE,269.191,45.94901037,3.827532311
((NH2)2CH)0.85(CH3NH3)0.15PbBr0.45I2.55,DMF; DMSO,4; 1,100,20,FALSE,3.21928,2.754066217,1.013078444
((C6H5(CH2)2NH3))2Cs0.45((NH2)2CH)2.55Pb4I13,DMF; DMSO,15; 1,100,10,FALSE,360,138.2613029,4.929145394
Cs0.05((NH2)2CH)0.79(CH3NH3)0.16PbBr0.51I2.49,DMF; DMSO,4; 1,85,30,FALSE,261.021,44.55444883,3.79671201
Cs0.05((NH2)2CH)0.79(CH3NH3)0.16PbBr0.51I2.49,DMF; DMSO,4; 1,85,30,FALSE,50,8.534648329,2.144134152
(CH3NH3)PbI3,DMF,1,80,40,FALSE,8,1.365543733,0.311552688
(CH3NH3)PbI3,DMF,1,80,40,FALSE,13,2.219008566,0.797060504
Cs0.1((NH2)2CH)0.9PbI3,DMF; DMSO,9; 1,100,10,FALSE,10,107.9448859,4.681620781
Cs0.1((NH2)2CH)0.9PbI3,DMF; DMSO,9; 1,100,10,FALSE,15,161.9173289,5.087085889
((NH2)2CH)0.8(CH3NH3)0.2PbI3,DMF,1,150,30,FALSE,500,57.236905,4.047198883
Cs0.05((NH2)2CH)0.79(CH3NH3)0.16PbBr0.51I2.49,DMF; DMSO,4; 1,100,45,FALSE,60,34.42368729,3.538744911
(CH3NH3)PbI3,DMF,1,20; 80,60.0; 35.0,FALSE,168,100.3674644,4.608838095
(CH3NH3)PbI3,DMF,1,20; 80,60.0; 35.0,FALSE,348,207.9040333,5.337076595
(CH3NH3)PbI3,DMF >> IPA,1 >> 1,Unknown >> 100.0,Unknown >> 3.0,FALSE,4235.81,484.8893091,6.183920636
(CH3NH3)PbI3,DMF >> IPA,1 >> 1,Unknown >> 100.0,Unknown >> 3.0,FALSE,180,20.6052858,3.025547635
(CH3NH3)PbI3,Unknown,,100,60,FALSE,432.629,73.84672744,4.301991694
(CH3NH3)PbI3,DMF; DMSO,7; 3,95,5,FALSE,528,90.12588636,4.50120743
((C2H4NH))2(CH3NH3)6Pb7I22,DMF,1,100,10,FALSE,1058.95,905.9225728,6.808953842
((C2H4NH))2(CH3NH3)4Pb5I16,DMF,1,100,10,FALSE,2175.17,1860.839136,7.528782813
(CH3NH3)PbI3,DMF,1,100,10,FALSE,100,85.54913572,4.449090898
((C2H4NH))2(CH3NH3)6Pb7I22,DMF,1,100,10,FALSE,3480.28,2977.349461,7.998788741
((C6H5N(CH3)3))2(CH3NH3)3Pb4I13,DMSO,1,100,10,FALSE,3388.65,578.4187212,6.360298038
Cs0.05((NH2)2CH)0.79(CH3NH3)0.16PbBr0.45I2.55,DMF; DMSO,4; 1,100,5,FALSE,285,97.29499096,4.577747507
Cs0.05((NH2)2CH)0.79(CH3NH3)0.16PbBr0.45I2.55,DMF; DMSO,4; 1,100,5,FALSE,4908.41,1675.662128,7.423963667
(CH3NH3)PbI3,DMF; DMSO,9; 1,100,20,FALSE,599.595,255.8666233,5.544656306
Cs0.15((NH2)2CH)0.85PbBr0.87I2.13,DMF; DMSO; GBL,1; 1; 3,100,30,FALSE,80,68.43930858,4.225947346
(CH3NH3)PbI3,DMF; DMSO,9; 1,70; 100,1.0; 2.0,FALSE,55,1068.65437,6.974155538
(CH3NH3)PbI3,DMF; DMSO,9; 1,70; 100,1.0; 2.0,FALSE,1000,384.0591748,5.950796642
(CH3NH3)PbI3,DMF; DMSO,9; 1,70; 100,1.0; 2.0,FALSE,400,3454.236349,8.147356684
(CH3NH3)PbI3,DMF; DMSO,9; 1,70; 100,1.0; 2.0,FALSE,140,119.76879,4.785563134
(CH3NH3)PbI3,DMF; DMSO,9; 1,70; 100,1.0; 2.0,FALSE,205.955,20056.11987,9.906289617
(CH3NH3)PbI3,DMF; DMSO,9; 1,70; 100,1.0; 2.0,FALSE,400,153.6236699,5.03450591
(CH3NH3)PbI3,DMF; DMSO,9; 1,70; 100,1.0; 2.0,FALSE,80,690.8472698,6.537918772
(CH3NH3)PbI3,DMF; DMSO,9; 1,70; 100,1.0; 2.0,FALSE,50,42.77456786,3.755943717
(CH3NH3)PbI3,DMF; DMSO,9; 1,70; 100,1.0; 2.0,FALSE,25,2434.526944,7.797507743
(CH3NH3)PbI3,DMF; DMSO,9; 1,70; 100,1.0; 2.0,FALSE,60,51.32948143,3.938265274
(CH3NH3)PbI3,DMF; DMSO,9; 1,70; 100,1.0; 2.0,FALSE,30,2921.432333,7.9798293
CsSnI3,DMF; DMSO,7; 3,80,20,TRUE,7,2.389701532,0.871168476
CsSnI3,DMF; DMSO,7; 3,80,20,TRUE,26,8.876034263,2.183354865
(CH3NH3)PbI3,DMF,1,80,15,FALSE,0.17,0.145433531,-1.92803613
(CH3NH3)PbI3,DMF,1,80,15,FALSE,0.75,0.641618518,-0.443761361
(CH3NH3)PbI3,DMF,1,80,15,FALSE,0.35,0.299421975,-1.205901413
(CH3NH3)PbI3,DMF,1,105,40,FALSE,720,245.7978719,5.504509539
(CH3NH3)PbI3,DMF; DMSO,7; 3,100,30,FALSE,60,10.241578,2.326455709
(CH3NH3)PbI3,DMF; DMSO,7; 3,100,30,FALSE,251.516,42.93201218,3.759617752
((C6H5(CH2)2NH3))2(CH3NH3)PbI4,DMF; DMSO,9; 1,100,10,FALSE,1726.18,22621.81277,10.02666989
((NH2)2CH)PbI3,DMF; DMSO,4; 1,140,30,FALSE,31.818,7.992296865,2.078478186
((NH2)2CH)PbI3,DMF; DMSO >> IPA,4; 1 >> 1,140.0 >> Unknown,30.0 >> Unknown,FALSE,449.051,112.7961814,4.725582486
((NH2)2CH)PbI3,DMF; DMSO >> IPA,4; 1 >> 1,140.0 >> Unknown,30.0 >> Unknown,FALSE,1183.02,297.1603192,5.694271789
Cs0.05((NH2)2CH)0.79(CH3NH3)0.16PbBr0.51I2.49,DMF; DMSO,4; 1,100,60,FALSE,1356.93,347.4276107,5.850556329
Cs0.05((NH2)2CH)0.79(CH3NH3)0.16PbBr0.51I2.49,DMF; DMSO,4; 1,100,60,FALSE,556.08,142.3784173,4.958488424
Cs0.05((NH2)2CH)0.79(CH3NH3)0.16PbBr0.51I2.49,DMF; DMSO,4; 1,100,60,TRUE,31.8831,1170.149981,7.064887209
Cs0.05((NH2)2CH)0.79(CH3NH3)0.16PbBr0.51I2.49,DMF; DMSO,4; 1,100,60,TRUE,36.5294,1340.675051,7.200928536
CsPbI3,DMF; DMSO,4; 1,150,70,FALSE,96,16.38652479,2.796459338
CsPbI3,DMF; DMSO,4; 1,150,70,FALSE,96,16.38652479,2.796459338
(CH3NH3)PbI3,DMF; DMSO,4; 1,100,10,FALSE,32.4344,13.84080989,2.627621466
(CH3NH3)PbI3,DMF; DMSO,4; 1,100,10,FALSE,241.446,41.21313401,3.718756992
(CH3NH3)PbI3,DMF; DMSO,4; 1,100,10,FALSE,109.484,46.72037189,3.844180298
(CH3NH3)PbI3,DMF; DMSO,4; 1,100,10,FALSE,750,128.0197249,4.852184353
Cs0.05((NH2)2CH)0.84(CH3NH3)0.11PbBr0.1I2.9,DMF; DMSO,4; 1,105,60,FALSE,82.2068,14.03212257,2.64134917
Cs0.05((NH2)2CH)0.84(CH3NH3)0.11PbBr0.1I2.9,DMF; DMSO,4; 1,105,60,FALSE,280.654,47.90566385,3.869233741
(CH3NH3)PbI3,H2O >> IPA,1 >> 1,70.0 | 120.0,30.0 | 20.0,FALSE,3831.24,1445.212795,7.276011853
Cs0.1((NH2)2CH)0.85(CH3NH3)0.05PbBr0.15I2.85,DMF; Tetramethylene sulfoxide,1; 1,130,15,FALSE,34.7651,44.61186388,3.79799983
Cs0.1((NH2)2CH)0.85(CH3NH3)0.05PbBr0.15I2.85,DMF; DMSO,1; 1,130,15,FALSE,11.6894,15.00027101,2.708068268
(CH3NH3)PbI3,DMF; DMSO >> IPA,7; 3 >> 1,Unknown | 115.0,Unknown | 10.0,FALSE,1524.89,260.2879978,5.561788702
CsPbBrI2,DMF; DMSO,1; 9,40; 160,3.0; 10.0,FALSE,0.235245,0.130502668,-2.036361612
CsPbBrI2,DMF; DMSO,1; 9,40; 160,3.0; 10.0,FALSE,11.6292,247.6535331,5.512030725
CsPbBrI2,DMF; DMSO,1; 9,40; 160,3.0; 10.0,FALSE,423.581,234.9824668,5.459510902
CsPbBrI2,DMF; DMSO,1; 9,40; 160,3.0; 10.0,FALSE,274.606,5847.964272,8.673848892
(CH3NH3)PbI3,DMF; DMSO,6; 4,100,30,FALSE,2.97949,7.03113944,1.950348775
(CH3NH3)PbI3,DMF; DMSO,6; 4,100,30,FALSE,8.83482,20.84882022,3.037297362
(CH3NH3)PbI3,DMF; DMSO,4; 1,100,10,FALSE,229.781,294.8634893,5.686512501
(CH3NH3)PbI3,DMF; DMSO,4; 1,100,10,FALSE,211.79,1828.931791,7.511487355
(CH3NH3)PbI3,DMF; DMSO,4; 1,100,10,FALSE,100,863.5590872,6.761062323
CsPbBrI2,DMSO,1,280,10,FALSE,163.988,55.98319641,4.025051582
CsPbBrI2,DMSO,1,280,10,FALSE,110.082,220.0921207,5.394046189
Cs0.05((NH2)2CH)0.79(CH3NH3)0.16PbBr0.51I2.49,DMF; DMSO,4; 1,100,60,FALSE,21.0861,12.59737137,2.533488171
Cs0.05((NH2)2CH)0.79(CH3NH3)0.16PbBr0.51I2.49,DMF; DMSO,4; 1,100,60,FALSE,269.191,160.8215363,5.08029528
((NH2)2CH)0.83(CH3NH3)0.17PbBr0.03I2.97,DMF; DMSO >> IPA,9.5; 0.5 >> 1,70.0 | 135.0,20.0 | 20.0,FALSE,69.3234,59.30556955,4.082703223
((NH2)2CH)0.83(CH3NH3)0.17PbBr0.03I2.97,DMF; DMSO >> IPA,9.5; 0.5 >> 1,70.0 | 135.0,20.0 | 20.0,FALSE,1338.09,4006.535506,8.295682183
((NH2)2CH)0.83(CH3NH3)0.17PbBr0.03I2.97,DMF; DMSO >> IPA,9.5; 0.5 >> 1,70.0 | 135.0,20.0 | 20.0,FALSE,686.516,587.3085046,6.375550243
(CH3NH3)PbI3,DMF; DMSO,9; 1,100,10,FALSE,1105.48,283.0464911,5.645611164
(CH3NH3)PbI3,DMF; DMSO,9; 1,100,10,FALSE,2175.17,556.9293302,6.322438356
(CH3NH3)PbI3,DMF; DMSO,9; 1,100,10,FALSE,111.912,28.65388692,3.355289103
(CH3NH3)PbI3,DMF; DMSO,4; 1,100,20,FALSE,517.995,195.1711208,5.273876716
(CH3NH3)PbI3,DMF; DMSO,4; 1,100,20,FALSE,225.718,193.0997982,5.263207144
(CH3NH3)PbI3,DMF; DMSO >> IPA,4; 1 >> 1,100.0 >> Unknown,20.0 >> Unknown,FALSE,4350.35,1639.132975,7.401922707
(CH3NH3)PbI3,DMF; DMSO >> IPA,4; 1 >> 1,100.0 >> Unknown,20.0 >> Unknown,FALSE,1537.42,1315.249522,7.181781678
(CH3NH3)PbI3,DMF; DMSO >> IPA,4; 1 >> 1,100.0 >> Unknown,20.0 >> Unknown,FALSE,1093.25,7959.827446,8.982162601
(CH3NH3)PbI3,none,1,100,15,FALSE,1087.59,9391.982277,9.147611655
(CH3NH3)PbI3,none,1,100,15,FALSE,2596.56,1259.317596,7.138325263
(CH3NH3)PbI3,none,1,100,15,FALSE,108.759,939.1982277,6.845026562
(CH3NH3)PbI3,none,1,100,15,FALSE,2596.56,1259.317596,7.138325263
(CH3NH3)PbI3,Unknown,,Unknown,Unknown,FALSE,3.04412,26.28777489,3.269103998
(CH3NH3)PbI3,Unknown,,Unknown,Unknown,FALSE,1524.89,739.5634257,6.606060047
((NH2)2CH)0.83(CH3NH3)0.17PbBr0.51I2.49,DMF; DMSO,4; 1,100,30,FALSE,831.893,283.9965681,5.648962154
((NH2)2CH)0.83(CH3NH3)0.17PbBr0.51I2.49,DMF; DMSO,4; 1,100,30,FALSE,336.697,114.9436195,4.744441743
((NH2)2CH)0.85(CH3NH3)0.15PbBr0.45I2.55,DMF; DMSO,4; 1,100,45,FALSE,686.516,117.1834527,4.763740678
((NH2)2CH)0.85(CH3NH3)0.15PbBr0.45I2.55,DMF; DMSO,4; 1,100,45,FALSE,281.107,71.97448164,4.276311635
((NH2)2CH)0.85(CH3NH3)0.15PbBr0.45I2.55,DMF; DMSO,4; 1,100,45,FALSE,268.514,45.83345123,3.825014201
((NH2)2CH)0.85(CH3NH3)0.15PbBr0.45I2.55,DMF; DMSO,4; 1,100,45,FALSE,131.844,33.75726523,3.51919566
((NH2)2CH)0.9(CH3NH3)0.1PbBr0.03I2.97,DMF; DMSO >> IPA,95; 5 >> 1,70.0 | 150.0,1.0 | 15.0,FALSE,0.0556018,0.180204029,-1.713665575
Cs0.10((NH2)2CH)0.81(CH3NH3)0.09PbBr0.03I2.97,DMF; DMSO >> IPA,95; 5 >> 1,70.0 | 150.0,1.0 | 15.0,FALSE,0.187686,0.608285584,-0.497110796
(C4H9NH3)2((NH2)2CH)0.6(CH3NH3)2.4Pb4I13,DMF,1,70,20,FALSE,450.448,153.7766108,5.03550097
(C4H9NH3)2((NH2)2CH)0.6(CH3NH3)2.4Pb4I13,DMF; DMSO,95; 5,70,20,FALSE,450.448,153.7766108,5.03550097
((NH2)2CH)0.9(CH3NH3)0.1PbBr0.03I2.97,DMF; DMSO >> IPA,25; 4 >> 1,70.0 | 140.0,2.0 | 20.0,FALSE,1914.84,490.2745802,6.194965602
((NH2)2CH)0.9(CH3NH3)0.1PbBr0.03I2.97,DMF; DMSO >> IPA,25; 4 >> 1,70.0 | 140.0,2.0 | 20.0,FALSE,243.929,208.6791513,5.340797911
((NH2)2CH)0.9(CH3NH3)0.1PbBr0.03I2.97,DMF; DMSO >> IPA,25; 4 >> 1,70.0 | 140.0,2.0 | 20.0,FALSE,562.213,1124.058897,7.024701428
((NH2)2CH)0.9(CH3NH3)0.1PbBr0.03I2.97,DMF; DMSO >> IPA,25; 4 >> 1,70.0 | 140.0,2.0 | 20.0,FALSE,574.452,491.4387212,6.197337255
((NH2)2CH)0.9(CH3NH3)0.1PbBr0.03I2.97,DMF; DMSO >> IPA,25; 4 >> 1,70.0 | 140.0,2.0 | 20.0,FALSE,598.787,1197.183015,7.087726589
Cs0.05((NH2)2CH)0.79(CH3NH3)0.16PbBr0.51I2.49,DMF; DMSO,4; 1,60; 100,10.0; 60.0,FALSE,847.162,289.2091899,5.667150267
Cs0.05((NH2)2CH)0.79(CH3NH3)0.16PbBr0.51I2.49,DMF; DMSO,4; 1,60; 100,10.0; 60.0,FALSE,62.5622,19.13097587,2.951308795
Cs0.05((NH2)2CH)0.79(CH3NH3)0.16PbBr0.51I2.49,DMF; DMSO,4; 1,60; 100,10.0; 60.0,FALSE,1098.42,374.9851367,5.92688639
Cs0.05((NH2)2CH)0.79(CH3NH3)0.16PbBr0.51I2.49,DMF; DMSO,4; 1,60; 100,10.0; 60.0,FALSE,100,30.57912904,3.420317719
Cs0.09((NH2)2CH)0.91PbBr0.12I2.88,DMF; DMSO,4; 1,100,60,FALSE,1096,35993.31786,10.49108859
Cs0.05((NH2)2CH)0.89(CH3NH3)0.06PbBr0.18I2.82,DMF; DMSO,4; 1,100,60,FALSE,239,7848.907818,8.96812967
((NH3C6H4NH3))(CH3NH3)4Pb5I16,DMF,1,100,15,FALSE,393.146,167.7681426,5.122582923
((NH3C6H4NH3))(CH3NH3)4Pb5I16,DMF,1,100,15,FALSE,1,0.855491357,-0.156079288
((NH3C6H4NH3))(CH3NH3)4Pb5I16,DMF,1,100,15,FALSE,1235.73,527.326049,6.267819046
((NH3C6H4NH3))(CH3NH3)4Pb5I16,DMF,1,100,15,FALSE,2.1179,1.811845146,0.594345743
((NH2)2CH)0.83(CH3NH3)0.17PbBr0.33I2.67,DMF; DMSO,4; 1,100,60,FALSE,494.291,124.1599224,4.821570431
(CH3NH3)PbI3,DMF; DMSO >> none,4; 1 >> 1,100,30,TRUE,221.726,242.8131517,5.492292225
(CH3NH3)PbI3,DMF; DMSO,4; 1,100,60,FALSE,508.297,130.1440843,4.868642177
(CH3NH3)PbI3,DMF; DMSO,4; 1,100,60,FALSE,329.527,84.3719118,4.435234548
(CH3NH3)PbI3,DMF; DMSO,4; 1,100,60,FALSE,227.193,58.17037074,4.063376131
(CH3NH3)PbI3,DMF; DMSO,4; 1,100,60,FALSE,128.887,33.00015658,3.496512306
Cs0.05((NH2)2CH)0.79(CH3NH3)0.16PbBr0.45I2.55,DMF; DMSO,4; 1,100,40,FALSE,600.597,102.5176837,4.630035307
Cs0.05((NH2)2CH)0.79(CH3NH3)0.16PbBr0.45I2.55,DMF; DMSO,4; 1,100,40,FALSE,193.222,32.98163639,3.495950934
Cs0.05((NH2)2CH)0.5(CH3NH3)0.45PbBr0.04I2.96,DMF; DMSO >> IPA,9; 1 >> 1,70.0 | 150.0,1.0 | 15.0,FALSE,435.035,372.1686826,5.919347199
Cs0.05((NH2)2CH)0.5(CH3NH3)0.45PbBr0.04I2.96,DMF; DMSO >> IPA,9; 1 >> 1,70.0 | 150.0,1.0 | 15.0,FALSE,211.79,181.1845146,5.199515929
Cs0.06((NH2)2CH)0.79(CH3NH3)0.15PbBr0.45I2.55,DMF; DMSO,4; 1,110,20,FALSE,2095.79,763.4894146,6.63789926
Cs0.06((NH2)2CH)0.79(CH3NH3)0.15PbBr0.45I2.55,DMF; DMSO,4; 1,110,20,FALSE,936.566,341.1879182,5.832433405
CsPbBrI2,DMSO,1,160,5,FALSE,1428.7,169239.4268,12.03906972
CsPbBrI2,DMSO,1,160,5,FALSE,2122.38,251410.6354,12.43484288
CsPbBrI2,DMSO,1,160,5,FALSE,2838.6,336251.8633,12.72561575
CsPbBrI2,DMSO,1,160,5,FALSE,2922.98,346247.2597,12.75490842
CsPbBrI2,DMSO,1,160,5,FALSE,2422.44,286954.8241,12.56708007
(CH3NH3)PbI3,DMF,1,100,5,FALSE,312.811,535.2142139,6.282667067
Cs0.05((NH2)2CH)0.81(CH3NH3)0.14PbBr0.45I2.55,DMF; DMSO,4; 1,100,60,FALSE,1373.03,1174.615298,7.068695967
Cs0.05((NH2)2CH)0.81(CH3NH3)0.14PbBr0.45I2.55,DMF; DMSO,4; 1,100,60,FALSE,635.371,271.1334022,5.602610959
Cs0.05((NH2)2CH)0.81(CH3NH3)0.14PbBr0.45I2.55,DMF; DMSO,4; 1,100,60,FALSE,96.91,82.90566743,4.417703424
Cs0.05((NH2)2CH)0.81(CH3NH3)0.14PbBr0.45I2.55,DMF; DMSO,4; 1,100,60,FALSE,411.909,175.7749229,5.16920433
Cs0.05((NH2)2CH)0.81(CH3NH3)0.14PbBr0.45I2.55,DMF; DMSO,4; 1,100,60,FALSE,63.7661,43.53769911,3.773627209
Cs0.05((NH2)2CH)0.81(CH3NH3)0.14PbBr0.45I2.55,DMF; DMSO,4; 1,100,60,FALSE,635.371,433.8134435,6.072614588
Cs0.05((NH2)2CH)0.81(CH3NH3)0.14PbBr0.45I2.55,DMF; DMSO,4; 1,100,60,FALSE,200,1727.118174,7.454209503
Cs0.05((NH2)2CH)0.81(CH3NH3)0.14PbBr0.45I2.55,DMF; DMSO,4; 1,100,60,FALSE,60,518.1354523,6.250236699
CsPbBrI2,DMSO; NMP >> IPA,9; 1 >> 1,100.0 >> Unknown,2.0 >> Unknown,FALSE,1067.42,364.4021728,5.898258128
(CH3NH3)PbI3,DMF,1,Unknown,Unknown,FALSE,5.64587,2.409275748,0.879326183
(C3N2H5)0.01(CH3NH3)0.99PbI3,DMF; DMSO,4; 1,100,10,FALSE,20.2999,8.662625381,2.159017838
(C3N2H5)0.03(CH3NH3)0.97PbI3,DMF; DMSO,4; 1,100,10,FALSE,6.24615,2.665434683,0.980367152
(C3N2H5)0.05(CH3NH3)0.95PbI3,DMF; DMSO,4; 1,100,10,FALSE,5.15085,2.198034667,0.787563628
Cs0.05((NH2)2CH)0.79(CH3NH3)0.16PbBr0.51I2.49,DMF; DMSO,4; 1,120,30,FALSE,250.249,188.5785686,5.239514729
Cs0.05((NH2)2CH)0.81(CH3NH3)0.14PbBr0.45I2.55,DMF; DMSO,4; 1,100,60,FALSE,840,143.3820919,4.965513038
Cs0.05((NH2)2CH)0.81(CH3NH3)0.14PbBr0.45I2.55,DMF; DMSO,4; 1,100,60,FALSE,570.588,97.39535842,4.578778555
(CH3NH3)PbI3,DMSO; GBL,3; 7,70,Unknown,FALSE,700,119.4850766,4.783191482
(CH3NH3)PbI3,DMSO; GBL,3; 7,70,Unknown,FALSE,700,119.4850766,4.783191482
Cs0.05((NH2)2CH)0.79(CH3NH3)0.16PbBr0.51I2.49,DMF; DMSO,4; 1,Unknown,Unknown,FALSE,16.0964,9.656800998,2.267662434
(CH3NH3)PbI3,DMF; DMSO,9; 1,100,10,FALSE,775.66,330.9992662,5.802116158
(CH3NH3)PbI3,DMF; DMSO,9; 1,100,10,FALSE,1373.03,585.9164098,6.373177134
Cs0.05((NH2)2CH)0.79(CH3NH3)0.16PbBr0.51I2.49,DMF; DMSO,4; 1,110,10,FALSE,79.3192,33.84807389,3.521882096
Cs0.05((NH2)2CH)0.79(CH3NH3)0.16PbBr0.51I2.49,DMF; DMSO,4; 1,110,10,FALSE,150,64.00986247,4.159037173
Cs0.05((NH2)2CH)0.81(CH3NH3)0.14PbBr0.45I2.55,DMF; DMSO,9; 1,100,120,FALSE,921.481,157.2903255,5.058093305
Cs0.05((NH2)2CH)0.81(CH3NH3)0.14PbBr0.45I2.55,DMF; DMSO,9; 1,100,120,FALSE,99.8258,17.03956194,2.835537814
Cs0.05((NH2)2CH)0.81(CH3NH3)0.14PbBr0.45I2.55,DMF; DMSO,9; 1,100,120,FALSE,245.69,41.93755496,3.736181725
(CH3NH3)PbI3,DMF; NMP,4; 1,120,10,FALSE,88.9629,34.16701796,3.531260792
(CH3NH3)PbI3,DMF; NMP,4; 1,120,10,FALSE,1914.84,735.4118703,6.60043071
CsPbBrI2,DMSO,1,160,10,FALSE,17.8402,89.17187759,4.490565716
CsPbBrI2,DMSO,1,160,10,FALSE,353.255,706.2793381,6.560010822
CsPbBrI2,DMSO,1,160,10,FALSE,9.13028,45.6364957,3.820707741
CsPbBrI2,DMSO,1,160,10,FALSE,181.24,362.3616573,5.892642766
CsPbBrI2,DMSO,1,160,10,FALSE,82.5821,70.64827281,4.257713662
CsPbBrI2,DMSO,1,160,10,FALSE,549.449,187.5741596,5.234174285
Cs0.02((NH2)2CH)0.84(CH3NH3)0.14PbBr0.05I2.95,DMF; DMSO,4; 1,100,30,FALSE,269.191,68.92351555,4.23299742
Cs0.02((NH2)2CH)0.84(CH3NH3)0.14PbBr0.05I2.95,DMF; DMSO,4; 1,100,30,FALSE,27.042,11.53969801,2.445793091
Cs0.02((NH2)2CH)0.84(CH3NH3)0.14PbBr0.05I2.95,DMF; DMSO,4; 1,100,30,FALSE,918.331,235.1289641,5.460134147
Cs0.02((NH2)2CH)0.84(CH3NH3)0.14PbBr0.05I2.95,DMF; DMSO,4; 1,100,30,FALSE,321.693,137.2768313,4.921999553
Cs0.02((NH2)2CH)0.84(CH3NH3)0.14PbBr0.05I2.95,DMF; DMSO,4; 1,100,30,FALSE,14.0972,9.625171554,2.264381704
Cs0.02((NH2)2CH)0.84(CH3NH3)0.14PbBr0.05I2.95,DMF; DMSO,4; 1,100,30,FALSE,32.9006,22.46360407,3.111896402
CsPbBr2I,DMSO,1,100,20,FALSE,1058.95,1970.181845,7.585881124
(CH3NH3)PbI3,DMF; DMSO,4; 1,60; 85,1.0; 25.0,FALSE,1058.95,180.755317,5.197144277
(CH3NH3)PbI3,DMF; DMSO,4; 1,60; 85,1.0; 25.0,FALSE,125.124,32.03668013,3.4668815
((NH2)2CH)0.85(CH3NH3)0.15PbBr0.45I2.55,DMF; DMSO,4; 1,105,50,FALSE,745.913,318.305257,5.76301085
CsPbBrI2,DMF; DMSO,7; 3,150,20,FALSE,558.475,190.655509,5.250468182
((NH2)2CH)0.9(CH3NH3)0.1PbBr0.03I2.97,DMF; DMSO >> IPA,9; 1 >> 1,70.0 | 150.0,1.5 | 20.0,FALSE,2541.49,650.7217015,6.478082057
((NH2)2CH)0.9(CH3NH3)0.1PbBr0.03I2.97,DMF; DMSO >> IPA,9; 1 >> 1,70.0 | 150.0,1.5 | 20.0,FALSE,63.5371,54.35543991,3.995544699
((NH2)2CH)0.9(CH3NH3)0.1PbBr0.03I2.97,DMF; DMSO >> IPA,9; 1 >> 1,70.0 | 150.0,1.5 | 20.0,FALSE,491.571,125.8615684,4.83518264
((NH2)2CH)0.9(CH3NH3)0.1PbBr0.03I2.97,DMF; DMSO >> IPA,9; 1 >> 1,70.0 | 150.0,1.5 | 20.0,FALSE,48.0698,41.12329844,3.716574833
Cs0.05((NH2)2CH)0.79(CH3NH3)0.16PbBr0.51I2.49,DMF; DMSO,3; 1,100,45,FALSE,1200,512.0788998,6.238478714
