Repository: Fukapy/Perovskite_PI_Stability

# Standardised Process Descriptors for Interpretable Regression of Perovskite Solar-Cell Stability

**Ryo Fukasawa, Toru Asahi, Takuya Taniguchi**

This repository contains the analysis code accompanying the paper:

> *Standardised process descriptors for interpretable regression of perovskite solar-cell stability*

---

## Overview

Fabrication processes strongly influence perovskite solar-cell stability, yet their heterogeneous nature has hindered unified data-driven analysis. This work proposes a standardised descriptor framework that converts diverse process information recorded in [The Perovskite Database](https://www.perovskitedatabase.com/) into a unified numerical feature matrix for

File: data/20250624_5800/raw/Perovskite_5800data_addln_extract.csv (part 11 of 13)
CsPbBr0.45I2.55,DMF; DMSO >> DMSO; Methanol,9; 1 >> nan,Unknown >> 280,Unknown >> 30.0,FALSE,8.70069,14.88673019,2.700470225
CsSnI3,IPA >> Ethanol,1 >> 1,100; 500 >> 110,Unknown; 20.0 >> 20.0,FALSE,1124.43,383.8645848,5.950289847
CsSnBr0.6I2.4,IPA >> Ethanol,1 >> 1,100; 500 >> 110,Unknown; 20.0 >> 20.0,FALSE,2676.17,4578.880611,8.429209839
(CH3NH3)PbI3,DMSO; GBL,,100,15,FALSE,0.4,0.684393086,-0.37922284
Cs0.05((NH2)2CH)0.79(CH3NH3)0.16PbBr0.51I2.49,DMF; DMSO,3; 1,100,45,FALSE,2541.49,1084.536169,6.988907681
(CH3NH3)PbI3,DMF >> IPA,1 >> 1,70.0 >> 70.0,30.0 >> 30.0,FALSE,325.523,111.1289731,4.710691447
(CH3NH3)PbI3,DMF >> IPA,1 >> 1,70.0 >> 70.0,30.0 >> 30.0,FALSE,191.153,65.25694528,4.178332482
CsPbBrI2,DMF; DMSO,4; 1,240,0.1666,FALSE,2733.13,466.5260678,6.145313898
CsPbBrI2,DMF; DMSO,4; 1,240,0.1666,FALSE,2733.13,466.5260678,6.145313898
(C4H9NH3)2(CH3NH3)3Pb4I13,DMF,1,70,20,FALSE,1784.94,761.6917595,6.635541959
(C4H9NH3)2((NH2)2CH)0.6(CH3NH3)2.4Pb4I13,DMF,1,70,20,FALSE,2269.26,968.3668034,6.875610945
(CH3NH3)PbI3,DMF; DMSO,100; 7,65,3,FALSE,11.6894,14.70659447,2.688295996
(CH3NH3)PbI3,DMF; DMSO,100; 7,65,3,FALSE,36.9457,46.4818919,3.839062815
((NH2)2CH)PbI3,none,1,Unknown,Unknown,FALSE,120,20.48315599,3.019602889
Cs0.25((NH2)2CH)0.75Pb0.5Sn0.5I3,DMF; DMSO >> none,17; 1 >> 1,100.0 >> 150,7.0 >> 1.0,FALSE,364.314,6292.133306,8.747055451
((C6H11CH2NH3))2(CH3NH3)4Pb5I16,DMF,1,100,15,FALSE,879.118,450.1777782,6.109642567
(CH3NH3)PbI3,DMF >> IPA,1 >> 1,90.0 >> Unknown,5.0 >> Unknown,FALSE,2610.21,891.0889766,6.792444284
(CH3NH3)PbI3,DMF >> IPA,1 >> 1,90.0 >> Unknown,5.0 >> Unknown,FALSE,2163.8,738.6908822,6.604879541
(CH3NH3)PbI3,DMF >> IPA,1 >> 1,90.0 >> Unknown,5.0 >> Unknown,FALSE,1605.7,548.1633929,6.306573405
(CH3NH3)PbI3,DMF,1,100,2,FALSE,14.7189,166.2438718,5.113455817
(CH3NH3)PbI3,DMF,1,100,2,FALSE,4.98705,56.32666169,4.031167988
((NH2)2CH)0.11(CH3NH3)0.89PbI3,DMSO,1,100,40,FALSE,108.345,23.11716183,3.140575278
((NH2)2CH)0.11(CH3NH3)0.89PbI3,DMF; DMSO,1; 4,100,40,FALSE,921.481,196.6129069,5.281236856
((NH2)2CH)0.11(CH3NH3)0.89PbI3,DMF; DMSO,2; 3,100,40,FALSE,128.887,27.50013048,3.314190749
((NH2)2CH)0.11(CH3NH3)0.89PbI3,DMF; DMSO,3; 2,100,40,FALSE,58.447,12.47061477,2.523375059
(CH3NH3)PbI3,DMF; DMSO,4; 1,100,10,FALSE,156,59.91323127,4.09289737
(CH3NH3)PbI3,DMSO >> IPA,1 >> 1,Unknown >> 100.0,Unknown >> 10.0,FALSE,57.9549,19.78498762,2.984923449
(CH3NH3)PbI3,DMSO >> IPA,1 >> 1,Unknown >> 100.0,Unknown >> 10.0,FALSE,78.1839,26.69088366,3.284322071
((NH2)2CH)PbI3,DMF; DMSO,3; 1,150,10,FALSE,87.9664,37.53811444,3.625356802
Cs0.2((NH2)2CH)0.8PbI3,DMF; DMSO,3; 1,150,10,FALSE,823.003,351.202059,5.861361724
Cs0.2((NH2)2CH)0.8PbI3,DMF; DMSO,3; 1,150,10,FALSE,1503.19,641.4599011,6.463746674
(CH3NH3)PbI3,DMF,1,Unknown,Unknown,TRUE,9.3311,122.1964983,4.805630391
((NH2)2CH)0.2(CH3NH3)0.8PbI3,DMF; DMSO,4; 1,105,10,TRUE,12707.4,7037.187465,8.858963862
(CH3NH3)PbI3,DMF; DMSO,4; 1,100,10,FALSE,700,119.4850766,4.783191482
(CH3NH3)PbI3,DMF; DMSO,4; 1,100,10,FALSE,700,119.4850766,4.783191482
(CH3NH3)PbI3,DMF; DMSO,4; 1,100,10,FALSE,215,36.69898782,3.602749175
(CH3NH3)PbI3,DMF >> IPA,1 >> 1,Unknown >> 100.0,Unknown >> 10.0,FALSE,1004.03,171.3808592,5.143888327
(CH3NH3)PbI3,DMSO,1,95,60,FALSE,27.9101,14.2921733,2.659712066
(CH3NH3)PbI3,DMSO,1,95,60,FALSE,59.5706,30.50484731,3.417885599
(CH3NH3)SnI3,DMF; DMSO,9; 1,70,10,FALSE,0.074261,0.127059287,-2.063101472
Cs0.1((NH2)2CH)0.9PbBr0.135I2.865,DMF; DMSO >> IPA,10; 1 >> 1,Unknown >> 100.0,Unknown >> 30.0,FALSE,159.035,1373.361194,7.225016441
(CH3NH3)PbI3,DMF; DMSO >> H2O; IPA,9; 1 >> 5; 95,100.0 >> 100.0,3.0 >> 10.0,FALSE,2.11457,3.798892355,1.334709539
(CH3NH3)PbI3,DMF; DMSO >> H2O; IPA,9; 1 >> 5; 95,100.0 >> 100.0,3.0 >> 10.0,FALSE,220,84.49301846,4.436668909
(CH3NH3)PbI3,DMF; DMSO >> H2O; IPA,9; 1 >> 5; 95,100.0 >> 100.0,3.0 >> 10.0,FALSE,6.86516,12.3334786,2.512317402
(CH3NH3)PbI3,DMF; DMSO >> H2O; IPA,9; 1 >> 5; 95,100.0 >> 100.0,3.0 >> 10.0,FALSE,1892.84,726.9625685,6.588874989
(CH3NH3)PbI3,DMF >> IPA,1 >> 1,70.0 >> 70.0,30.0 >> 30.0,FALSE,51.7995,17.68362065,2.872638824
(CH3NH3)PbI3,DMF >> IPA,1 >> 1,70.0 >> 70.0,30.0 >> 30.0,FALSE,77.566,26.47994129,3.276387514
(CH3NH3)PbI3,DMF >> IPA,1 >> 1,70.0 >> 70.0,30.0 >> 30.0,FALSE,160.233,54.70129223,4.001887333
(CH3NH3)PbI3,DMF,1,100,10,FALSE,576,98.31914876,4.588218807
(CH3NH3)PbI3,DMF,1,Unknown,Unknown,FALSE,984,167.9618791,5.123737044
(CH3NH3)PbI3,DMF,1,100,10,FALSE,50,8.534648329,2.144134152
(CH3NH3)PbI3,DMF,1,100,10,FALSE,709.814,121.1602574,4.797114111
((NH2)2CH)0.85(CH3NH3)0.15PbBr0.45I2.55,DMF; DMSO,4; 1,150; 100,10.0; 40.0,FALSE,52,11.90527624,2.476981683
((NH2)2CH)0.85(CH3NH3)0.15PbBr0.45I2.55,DMF; DMSO,4; 1,150; 100,10.0; 40.0,FALSE,227.141,52.00339135,3.951308935
((NH2)2CH)0.85(CH3NH3)0.15PbBr0.45I2.55,DMF; DMSO,4; 1,150; 100,10.0; 40.0,FALSE,183.825,42.08629624,3.739722183
((NH2)2CH)0.85(CH3NH3)0.15PbBr0.45I2.55,DMF; DMSO,4; 1,150; 100,10.0; 40.0,FALSE,203.319,46.54940115,3.840514139
(CH3NH3)PbI3,DMF >> IPA,1 >> 1,70.0 >> 75.0,Unknown >> 60.0,FALSE,4.19895,1.256701005,0.228490037
(CH3NH3)PbI3,DMF >> IPA,1 >> 1,Unknown >> 75.0,Unknown >> 60.0,FALSE,7.94086,2.376614806,0.865677125
(CH3NH3)PbI3,DMF >> IPA,1 >> 1,100.0 >> 100.0,30.0 >> 30.0,FALSE,360,107.536569,4.677830966
(CH3NH3)PbI3,DMF >> IPA,1 >> 1,100.0 >> 100.0,30.0 >> 30.0,FALSE,1076.76,321.6418777,5.773438746
(CH3NH3)PbI3,DMSO,1,100,60,FALSE,295.366,50.41689877,3.920326412
(CH3NH3)PbI3,DMSO,1,100,60,FALSE,1691.16,288.6691174,5.66528111
((NH2)2CH)PbI3,DMF; DMSO,3; 7,150,30,FALSE,0.926697,8.520974967,2.142530767
(CH3NH3)PbI3,DMF; DMSO,3; 7,100,30,FALSE,72,12.28989359,2.508777266
((NH2)2CH)PbI3,DMF; DMSO,3; 7,150,30,FALSE,155,26.45740982,3.275536264
((NH2)2CH)(CH3NH3)PbI3,DMF >> IPA,1 >> 1,Unknown >> 100.0,Unknown >> 10.0,FALSE,80,13.65543733,2.614137781
((NH2)2CH)(CH3NH3)PbI3,DMF >> IPA,1 >> 1,Unknown >> 100.0,Unknown >> 10.0,FALSE,100,17.06929666,2.837281333
(CH3NH3)PbI3,DMF,1,100,50,FALSE,320,54.62174931,4.000432142
(CH3NH3)PbI3,DMF,1,100,50,FALSE,50,8.534648329,2.144134152
(CH3NH3)PbI3,DMF,1,100,50,FALSE,275,46.94056581,3.848882244
(CH3NH3)PbI3,DMF,1,100,50,FALSE,24,4.096631198,1.410164977
AgBiI4,DMF; DMSO,1; 4,110; 130; 150,30.0; 30.0; 30.0,FALSE,5466.26,1212.967776,7.100825343
(CH3NH3)PbI3,DMF,1,100,90,FALSE,11,9.41040493,2.241815985
Cs0.17((NH2)2CH)0.83PbBr0.6I2.4,DMF; DMSO,4; 1,100,60,FALSE,22.0392,18.85434512,2.936743398
(CH3NH3)PbI3,DMF; DMSO >> none,17; 1 >> 1,100.0 >> Unknown,Unknown,TRUE,978.485,334.0410148,5.811263784
(CH3NH3)PbI3,DMF; DMSO,17; 1,100,Unknown,TRUE,900.985,307.583605,5.728746936
((NH2)2CH)SnI3,DMF; DMSO,5; 3,110,15,FALSE,3.3,1.689860369,0.524645904
((NH2)2CH)SnI3,DMF; DMSO,5; 3,110,15,FALSE,174.558,29.79582286,3.394368211
Cs((NH2)2CH)0.83(CH3NH3)0.17PbBr0.5I2.5,DMF; DMSO,4; 1,100,45,FALSE,2.1179,0.723021268,-0.324316641
Cs((NH2)2CH)0.83(CH3NH3)0.17PbBr0.5I2.5,DMF; DMSO,4; 1,100,45,FALSE,1.05895,0.361510634,-1.017463822
Cs((NH2)2CH)0.83(CH3NH3)0.17PbBr0.5I2.5,DMF; DMSO,4; 1,100,45,FALSE,0.853763,0.291462678,-1.232843314
Cs((NH2)2CH)0.83(CH3NH3)0.17PbBr0.5I2.5,DMF; DMSO,4; 1,100,45,FALSE,4.35035,1.485148294,0.395514629
Cs((NH2)2CH)0.83(CH3NH3)0.17PbBr0.5I2.5,DMF; DMSO,4; 1,100,45,FALSE,3.07484,1.049707123,0.048511195
Cs((NH2)2CH)0.83(CH3NH3)0.17PbBr0.5I2.5,DMF; DMSO,4; 1,100,45,FALSE,5.46626,1.866104271,0.62385298
((NH2)2CH)0.85(CH3NH3)0.15PbBr0.46I2.54,DMF; DMSO,4; 1,100,30,FALSE,55.7194,47.66746513,3.864249092
((NH2)2CH)0.85(CH3NH3)0.15PbBr0.46I2.54,DMF; DMSO,4; 1,100,30,FALSE,1.16292,2.238453021,0.805785011
(CH3NH3)PbI3,DMF; DMSO,9; 1,Unknown,Unknown,FALSE,2117.9,994.1542433,6.901892369
Cs0.05((NH2)2CH)0.7885(CH3NH3)0.1615PbBr0.51I2.49,DMF; DMSO,9; 1,Unknown,Unknown,FALSE,1058.95,38864.80056,10.56784425
CsPbBrI2,DMSO,1,280,10,FALSE,1740.14,30054.2742,10.31076017
((NH2)2CH)0.9(CH3NH3)0.1PbBr0.15I2.85,DMF; DMSO >> IPA,4; 1 >> 1,Unknown >> 150.0,Unknown >> 30.0,FALSE,0.271801,0.232523406,-1.458764386
((NH2)2CH)0.9(CH3NH3)0.1PbBr0.15I2.85,DMF; DMSO >> IPA,4; 1 >> 1,Unknown >> 150.0,Unknown >> 30.0,FALSE,0.625622,0.535214214,-0.625088212
((NH2)2CH)0.85(CH3NH3)0.15PbBr0.45I2.55,DMF; DMSO,4; 1,120,90,FALSE,24.3529,149.355677,5.006330555
((NH2)2CH)0.85(CH3NH3)0.15PbBr0.45I2.55,DMF; DMSO,4; 1,120,90,FALSE,32.1928,197.4375716,5.285422441
Cs0.05((NH2)2CH)0.81(CH3NH3)0.14PbBr0.45I2.55,DMF; DMSO,4; 1,120,90,FALSE,43.6829,267.9060441,5.590636337
Cs0.05((NH2)2CH)0.81(CH3NH3)0.14PbBr0.45I2.55,DMF; DMSO,4; 1,120,90,FALSE,435.035,2668.057888,7.889106104
(CH3NH3)PbI3,DMF; DMSO,9; 1,Unknown,Unknown,FALSE,2175.17,556.9293302,6.322438356
(CH3NH3)PbI3,DMF; DMSO,9; 1,Unknown,Unknown,FALSE,218.415,55.92285645,4.023973178
(CH3NH3)PbI3,DMF; DMSO,9; 1,Unknown,Unknown,FALSE,2175.17,556.9293302,6.322438356
(CH3NH3)PbI3,DMF; DMSO,9; 1,Unknown,Unknown,FALSE,2175.17,556.9293302,6.322438356
Cs0.05((NH2)2CH)0.79(CH3NH3)0.16PbBr0.51I2.49,DMF; DMSO,4; 1,Unknown,Unknown,FALSE,9106.99,5440.746989,8.601671645
(CH3NH3)PbI3,DMF; DMSO >> IPA,9; 1 >> 1,Unknown >> 95.0,Unknown >> 15.0,FALSE,24.3529,460.4698227,6.132247322
(CH3NH3)PbI3,DMF; DMSO >> IPA,9; 1 >> 1,Unknown >> 95.0,Unknown >> 15.0,FALSE,100,1890.821309,7.544766569
(CH3NH3)PbI3,DMSO; GBL,3; 7,100,20,FALSE,179.62,36.24613348,3.590332713
(CH3NH3)PbI3,DMF,1,100,30,FALSE,77.8425,39.86150176,3.68541099
(CH3NH3)PbI3,DMF,1,100,30,FALSE,1394.47,714.0786634,6.570993129
(CH3NH3)PbI3,DMF,1,100,30,FALSE,1270.74,1087.107087,6.991275399
(CH3NH3)PbI3,DMF; DMSO,9; 1,100,40,FALSE,1065.25,181.8306827,5.203075939
(CH3NH3)PbI3,DMF; DMSO,9; 1,100,40,FALSE,386.66,66.00014246,4.189656901
(CH3NH3)PbI3,DMSO; GBL,3; 7,95,5,FALSE,54.6037,23.30116885,3.148503525
(CH3NH3)PbI3,DMSO; GBL,3; 7,95,5,FALSE,476.529,203.3503717,5.31493046
((NH2)2CH)0.2(CH3NH3)0.8PbI3,DMSO; GBL,3; 7,100,12,FALSE,287.418,73.59034661,4.298513857
((NH2)2CH)0.2(CH3NH3)0.8PbI3,DMSO; GBL,3; 7,100,12,FALSE,163.025,41.74083132,3.731479818
((NH2)2CH)0.2(CH3NH3)0.8PbI3,DMSO; GBL,3; 7,100,12,FALSE,128.887,33.00015658,3.496512306
((NH2)2CH)0.25(CH3NH3)0.75Pb0.75Sn0.25I3,DMF; DMSO,4; 1,100,5,FALSE,72.4338,37.09182061,3.613396477
((NH2)2CH)0.25(CH3NH3)0.75Pb0.75Sn0.25I3,DMF; DMSO,4; 1,100,5,FALSE,144.868,74.18384605,4.306546418
((NH2)2CH)0.25(CH3NH3)0.75Pb0.75Sn0.25I3,DMF; DMSO,4; 1,100,5,FALSE,450,76.81183497,4.341358729
((NH2)2CH)0.25(CH3NH3)0.75Pb0.75Sn0.25I3,DMF; DMSO,4; 1,100,5,FALSE,450,76.81183497,4.341358729
(CH3NH3)PbI3,DMF,1,90; 120,30.0; 15.0,FALSE,1.41809,0.242057989,-1.418577958
(CH3NH3)PbI3,DMF,1,90; 120,30.0; 15.0,FALSE,2.74606,0.468733128,-0.757721696
Cs0.05((NH2)2CH)0.79(CH3NH3)0.16PbBr0.51I2.49,DMF; DMSO,4; 1,100,30,FALSE,179.261,45.89788783,3.826419099
Cs0.05((NH2)2CH)0.79(CH3NH3)0.16PbBr0.51I2.49,DMF; DMSO,4; 1,100,30,FALSE,620.643,158.9090923,5.068332292
Cs0.05((NH2)2CH)0.79(CH3NH3)0.16PbBr0.51I2.49,DMF; DMSO,4; 1,100,30,FALSE,620.643,158.9090923,5.068332292
Cs0.05((NH2)2CH)0.79(CH3NH3)0.16PbBr0.51I2.49,DMF; DMSO,4; 1,100,30,FALSE,2511.99,643.1685377,6.466406801
Cs0.05((NH2)2CH)0.81(CH3NH3)0.14PbBr0.45I2.55,DMF; DMSO,4; 1,130,30,FALSE,686.223,351.4003188,5.861926083
Cs0.05((NH2)2CH)0.81(CH3NH3)0.14PbBr0.45I2.55,DMF; DMSO,4; 1,130,30,FALSE,2001.46,1024.905435,6.932355629
(CH3NH3)PbI3,DMF,1,90,10,FALSE,500,298.7126915,5.699482214
(CH3NH3)PbI3,DMF,1,90,10,FALSE,60.8823,36.3726314,3.593816607
(CH3NH3)PbI3,DMF; DMSO,4; 1,100,15,FALSE,95.2725,65.04938264,4.175146714
(CH3NH3)PbI3,DMF; DMSO,4; 1,100,15,FALSE,112.03,76.49093219,4.3371722
(CH3NH3)PbI3,DMF; DMSO,4; 1,100,15,FALSE,170.17,116.1872885,4.755203445
(CH3NH3)PbI3,DMF; DMSO,4; 1,100,15,FALSE,254.149,173.5257871,5.156326217
(CH3NH3)PbI3,DMF; DMSO,4; 1,100,15,FALSE,418.94,286.0404457,5.656133219
(CH3NH3)PbI3,DMF; DMSO,4; 1,100,15,FALSE,195.143,133.2381503,4.892138131
(CH3NH3)PbI3,DMF; DMSO,9; 1,100,2,FALSE,200,85.34648329,4.446719245
(CH3NH3)PbI3,DMF; DMSO,9; 1,100,2,FALSE,2286.01,975.5145714,6.882965097
(CH3NH3)PbI3,DMF; DMSO,9; 1,100,2,FALSE,1373.03,1174.615298,7.068695967
((NH2)2CH)PbI3,DMF; DMSO,9; 1,150,30,FALSE,35.5825,12.14736497,2.497112271
((NH2)2CH)PbI3,DMF; DMSO >> IPA,9; 1 >> 1,150,30,FALSE,678.66,231.6849774,5.445378593
(CH3NH3)PbI3,DMF,1,100,1,FALSE,790.272,288.4768213,5.664614741
(CH3NH3)PbI3,DMF,1,100,35,FALSE,1914.84,698.9833329,6.549626898
CsPbBr3,DMF >> Methanol,1 >> 1,80.0 >> 250.0,30.0 >> 5.0,FALSE,2175.17,400105.1979,12.89948279
CsPbBr3,DMF >> Methanol,1 >> 1,80.0 >> 250.0,30.0 >> 5.0,FALSE,2175.17,400105.1979,12.89948279
CsPbI3,Hexane,1,450,30,FALSE,80.8258,13.79639558,2.624407368
CsPbI3,Hexane,1,450,30,FALSE,577.112,98.50895933,4.590147502
Cs0.15((NH2)2CH)0.85PbI3,none >> IPA,1 >> 1,80.0 >> 140.0,5.0 >> 60.0,TRUE,194.817,333.3285195,5.809128549
((C6H5N(CH3)3))0.02Cs0.15((NH2)2CH)0.83PbI3,none >> IPA,1 >> 1,80.0 >> 140.0,5.0 >> 60.0,TRUE,591.133,1011.418345,6.919108927
(CH3NH3)PbI3,DMF; DMSO,7; 3,100,10,FALSE,1703.55,581.5680065,6.365727915
((NH2)2CH)0.85(CH3NH3)0.15PbBr0.45I2.55,DMF; DMSO,4; 1,100,30,FALSE,450.448,192.2207635,5.258644522
((NH2)2CH)0.85(CH3NH3)0.15PbBr0.45I2.55,DMF; DMSO,4; 1,100,30,FALSE,558.475,238.3193863,5.473611733
(CH3NH3)PbI3,DMSO; GBL,3; 7,100,10,FALSE,225.979,96.43256474,4.568843953
(CH3NH3)PbI3,DMSO; GBL,3; 7,100,10,FALSE,369.275,157.5816131,5.059943502
((NH2)2CH)0.83(CH3NH3)0.17PbI3,DMF; DMSO >> IPA,nan >> 1,Unknown >> 150.0,Unknown >> 20.0,FALSE,5652.06,964.7668887,6.871886506
((NH2)2CH)0.83(CH3NH3)0.17PbI3,DMF; DMSO >> IPA,nan >> 1,Unknown >> 150.0,Unknown >> 20.0,FALSE,16922.3,2888.517589,7.968498704
((NH2)2CH)0.83(CH3NH3)0.17PbI3,DMF; DMSO >> IPA,nan >> 1,Unknown >> 150.0,Unknown >> 20.0,FALSE,215.563,184.4122834,5.217173922
((NH2)2CH)0.83(CH3NH3)0.17PbI3,DMF; DMSO >> IPA,nan >> 1,Unknown >> 150.0,Unknown >> 20.0,FALSE,425.889,364.3443586,5.898099461
((NH2)2CH)0.83(CH3NH3)0.17PbI3,DMF; DMSO >> IPA,nan >> 1,Unknown >> 150.0,Unknown >> 20.0,FALSE,78.1839,50.04540686,3.912930731
((NH2)2CH)0.83(CH3NH3)0.17PbI3,DMF; DMSO >> IPA,nan >> 1,Unknown >> 150.0,Unknown >> 20.0,FALSE,120,76.81183497,4.341358729
(CH3NH3)PbI3,DMF >> IPA,1 >> 1,Unknown >> 70.0,Unknown >> 30.0,FALSE,104.839,44.73819981,3.800827719
(CH3NH3)PbI3,DMF; THF >> IPA,10; 1 >> 1,Unknown >> 70.0,Unknown >> 30.0,FALSE,539.725,230.3181535,5.439461629
((NH2)2CH)0.3(CH3NH3)0.7PbI3,DMF; DMSO,4; 1,100,10,FALSE,28.1011,210.6417943,5.350159033
((NH2)2CH)0.285((NH2)3C)0.05(CH3NH3)0.665PbI3,DMF; DMSO,4; 1,100,10,FALSE,264.738,1984.437881,7.593090969
((NH2)2CH)0.5(CH3NH3)0.5PbSnI3,DMF; DMSO,4; 1,100,Unknown,FALSE,1058.95,180.755317,5.197144277
((NH2)2CH)SnI3,DMSO,1,100,20,FALSE,3176.86,542.2676578,6.295759713
(CH3NH3)PbI3,DMSO,1,100,60,FALSE,310.264,52.95988259,3.969534695
(CH3NH3)PbI3,DMSO,1,100,60,FALSE,186.717,31.87127864,3.461705248
(CH3NH3)PbI3,DMSO,1,100,60,FALSE,1229.94,209.9421073,5.346831813
(CH3NH3)PbI3,DMSO,1,100,60,FALSE,1229.94,209.9421073,5.346831813
((NH2)2CH)PbI3,DMF; DMSO,7; 3,170,15,FALSE,0.730588,1.250023439,0.223162303
Cs0.15((NH2)2CH)0.85PbI3,DMF; DMSO,7; 3,170,15,FALSE,1.66376,2.846664601,1.046147994
Cs0.17((NH2)2CH)0.83PbBr0.3I2.7,DMF; DMSO,4; 1,100,60,FALSE,205.781,79.03208105,4.369853859
Cs0.17((NH2)2CH)0.83PbBr0.3I2.7,DMF; DMSO,4; 1,100,60,FALSE,4373.01,1679.494612,7.426248201
(CH3NH3)PbI3,DMF >> IPA,1 >> 1,Unknown >> 100.0,Unknown >> 5.0,FALSE,44.367,17.03955341,2.835537313
(CH3NH3)PbI3,DMF >> IPA,1 >> 1,Unknown >> 100.0,Unknown >> 5.0,FALSE,439.37,168.7440796,5.128383246
(CH3NH3)PbI3,DMF >> IPA,1 >> 1,Unknown >> 100.0,Unknown >> 5.0,FALSE,677.73,260.2884246,5.561790341
(CH3NH3)PbI3,DMF; DMSO,,100,20,FALSE,3.9523,11.74641197,2.46354783
(CH3NH3)PbI3,Dimethylacetamide; NMP,4; 1,100,2,FALSE,20.7198,35.45121965,3.568157657
(CH3NH3)PbI3,DMF >> IPA,1 >> 1,Unknown >> 70.0,Unknown >> 20.0,FALSE,1482.53,506.1148875,6.226763694
(CH3NH3)PbI3,DMF,1,100,10,FALSE,809.587,345.4770169,5.84492612
(CH3NH3)PbI3,DMF,1,50,30,FALSE,310.349,52.97439149,3.969808617
(CH3NH3)PbI3,DMF,1,50,30,FALSE,540,92.17420196,4.523680286
(CH3NH3)PbI3,DMF,1,50,30,FALSE,1080,184.3484039,5.216827467
(CH3NH3)PbI3,DMF,1,50,30,FALSE,878.144,149.8930045,5.009921736
(CH3NH3)PbI3,DMF,1,50,30,FALSE,733.614,125.22275,4.830094151
(CH3NH3)PbI3,DMF,1,50,30,FALSE,2890.27,493.3487605,6.201216349
(CH3NH3)PbI3,DMF,1,50,30,FALSE,2890.27,493.3487605,6.201216349
(CH3NH3)PbI3,DMF,1,50,30,FALSE,310.349,52.97439149,3.969808617
(CH3NH3)PbI3,DMF,1,50,30,FALSE,540,92.17420196,4.523680286
(CH3NH3)PbI3,DMF,1,50,30,FALSE,1080,184.3484039,5.216827467
(CH3NH3)PbI3,DMF,1,50,30,FALSE,878.144,149.8930045,5.009921736
(CH3NH3)PbI3,DMF,1,50,30,FALSE,733.614,125.22275,4.830094151
(CH3NH3)PbI3,DMF,1,50,30,FALSE,2890.27,493.3487605,6.201216349
Cs0.05((NH2)2CH)0.7885(CH3NH3)0.1615PbBr0.51I2.49,DMF; DMSO,4; 1,100,60,FALSE,257.155,2220.685371,7.705571153
Cs0.05((NH2)2CH)0.7885(CH3NH3)0.1615PbBr0.51I2.49,DMF; DMSO,4; 1,100,60,FALSE,156.649,1352.756675,7.209899771
(CH3NH3)PbI3,none >> IPA,1 >> 1,Unknown >> 150.0,Unknown >> Unknown,FALSE,0.346617,0.815451581,-0.204013232
(CH3NH3)PbI3,none >> IPA,1 >> 1,Unknown >> 150.0,Unknown >> Unknown,FALSE,0.655244,1.541527842,0.43277403
(CH3NH3)PbI3,Ethanol; H2O >> Chlorobenzene; Tert-butanol,1; 1 >> 1; 1,Unknown >> Unknown,Unknown >> Unknown,FALSE,988.582,168.7439943,5.12838274
(CH3NH3)PbI3,IPA >> IPA,1 >> 1,Unknown >> Unknown,Unknown >> Unknown,FALSE,2422.44,723.6135725,6.58425751
(CH3NH3)PbI3,DMF >> IPA,1 >> 1,70.0 >> 130.0,10.0 >> 1.7,FALSE,1271.63,4683.013777,8.451697151
(CH3NH3)PbI3,DMF >> IPA,1 >> 1,70.0 >> 130.0,10.0 >> 1.7,FALSE,1117.73,4116.248428,8.322697452
(CH3NH3)PbI3,DMF >> none,1 >> 1,70.0 >> 150.0,30.0 >> 120.0,FALSE,1605.7,438.5307143,6.083429853
(CH3NH3)PbI3,DMF; DMSO,1; 1,100,1,FALSE,473.319,161.5844485,5.085027907
(CH3NH3)PbI3,DMF; DMSO,1; 1,100,1,FALSE,801.164,273.5061198,5.611323997
(CH3NH3)PbI3,DMF; DMSO,1; 1,100,1,FALSE,473.319,161.5844485,5.085027907
(CH3NH3)PbI3,DMF; DMSO,1; 1,100,1,FALSE,801.164,273.5061198,5.611323997
(CH3NH3)PbI3,DMF,1,90; 100,60.0; 25.0,FALSE,19.9652,6.815838433,1.919249085
(CH3NH3)PbI3,DMF,1,25; 100,3.0; 60.0,FALSE,343.258,58.59172633,4.070593498
((NH2)2CH)0.15(CH3NH3)0.85PbBr0.15I2.85,DMF,1,100,60,FALSE,1048.39,178.9527992,5.18712208
(CH3NH3)PbI3,DMF,1,100,15,FALSE,600.597,205.0353673,5.323182488
(CH3NH3)PbI3,DMF,1,100,15,FALSE,2033.19,694.1024655,6.542619594
(CH3NH3)PbI3,DMF,1,100,2,FALSE,65.351,27.88739015,3.328174621
Cs0.05((NH2)2CH)0.79(CH3NH3)0.16PbBr0.51I2.49,DMF; DMSO,1; 4,125,5,TRUE,1164.85,695.9109575,6.545221717
(CH3NH3)PbI3,DMF; DMSO,1; 4,125,5,TRUE,550,328.5839607,5.794792393
Cs0.05((NH2)2CH)0.79(CH3NH3)0.16PbBr0.51I2.49,DMF; DMSO,1; 4,125,5,FALSE,76.2558,45.55715053,3.818967593
(CH3NH3)PbI3,DMF; DMSO,1; 4,125,5,FALSE,76.2558,45.55715053,3.818967593
Cs0.05((NH2)2CH)0.79(CH3NH3)0.16PbBr0.51I2.49,DMF; DMSO,1; 4,125,5,FALSE,1.74732,1.04389332,0.042957301
(CH3NH3)PbI3,none,1,Unknown,Unknown,FALSE,130.311,342.3454542,5.835820327
(CH3NH3)PbI3,none,1,Unknown,Unknown,FALSE,168,441.3597955,6.089860406
(CH3NH3)PbI3,DMF; DMSO,4; 1,100,30,FALSE,175.341,59.85895091,4.091990977
(CH3NH3)PbI3,DMF; DMSO,4; 1,100,30,FALSE,133.444,45.55590447,3.818940241
(CH3NH3)PbI3,DMF; DMSO,4; 1,100,30,FALSE,115.894,39.56458134,3.677934307
(CH3NH3)PbI3,DMF; DMSO,4; 1,100,30,FALSE,69.7752,23.82027176,3.170536973
Cs0.05((NH2)2CH)0.81(CH3NH3)0.14PbBr0.45I2.55,DMF; DMSO,4; 1,Unknown,30,FALSE,6264.5,1603.959134,7.38023031
Cs0.05((NH2)2CH)0.81(CH3NH3)0.14PbBr0.45I2.55,DMF; DMSO,4; 1,Unknown,30,FALSE,154.525,39.56449599,3.67793215
Cs0.05((NH2)2CH)0.81(CH3NH3)0.14PbBr0.45I2.55,DMF; DMSO,4; 1,Unknown,30,FALSE,6264.5,1603.959134,7.38023031
(CH3NH3)PbI3,DMSO; GBL,3; 7,100,10,FALSE,6.21594,10.63536589,2.364184853
(CH3NH3)PbI3,DMSO; GBL,3; 7,100,10,FALSE,52.2041,89.32031273,4.492228928
Cs0.05((NH2)2CH)0.79(CH3NH3)0.16PbBr0.51I2.49,DMF; DMSO,4; 1,100,30,FALSE,100,59.83034424,4.091512961
Cs0.05((NH2)2CH)0.79(CH3NH3)0.16PbBr0.51I2.49,DMF; DMSO,4; 1,100,30,FALSE,62.5622,37.43117963,3.622504037
((NH2)2CH)0.85(CH3NH3)0.15PbI3,DMF; DMSO,600; 78,130,15,FALSE,119.268,357.1146012,5.878056742
((NH2)2CH)0.85(CH3NH3)0.15PbI3,DMF; DMSO,600; 78,130,15,FALSE,7952.57,23811.74216,10.07793411
((NH2)2CH)0.85(CH3NH3)0.15PbI3,DMF; DMSO,600; 78,130,15,FALSE,1.37303,4.111153544,1.413703657
(CH3NH3)PbI3,DMF; DMSO,4; 1,60.0; 80.0,1.0; 2.0,FALSE,135.854,46.37864457,3.836839107
(CH3NH3)PbI3,DMF; DMSO,4; 1,60.0; 80.0,1.0; 2.0,FALSE,62.5622,21.35785503,3.061419589
(CH3NH3)PbI3,DMSO; GBL,3; 7,100,10,TRUE,2610.21,891.0889766,6.792444284
(CH3NH3)PbI3,DMF,1,100,10,FALSE,3176.86,813.4014868,6.701224821
(CH3NH3)PbI3,DMF,1,100,10,FALSE,2872.26,735.4118703,6.60043071
(CH3NH3)PbI3,DMF,1,100,10,FALSE,655.244,167.7683133,5.12258394
(CH3NH3)PbI3,DMF,1,100,30,FALSE,157.259,26.84300523,3.290005274
(CH3NH3)SnI3,DMF >> none,1 >> 1,80.0 >> 100.0,5.0 >> 5.0,FALSE,0.09691,0.165811335,-1.796904674
((NH2)2CH)PbI3,none >> none,1 >> 1,Unknown >> Unknown,7.0 >> 30.0,FALSE,14404.1,2458.67856,7.807379314
(CH3NH3)PbI3,DMF; DMSO >> IPA,9; 1 >> 1,70.0 >> 150.0,1.0 >> 15.0,FALSE,706.786,120.6433991,4.792839079
(CH3NH3)PbI3,DMF; DMSO >> IPA,9; 1 >> 1,70.0 >> 150.0,1.0 >> 15.0,FALSE,775.28,132.3348431,4.885335401
(CH3NH3)PbI3,DMF; DMSO >> IPA,9; 1 >> 1,70.0 >> 150.0,1.0 >> 15.0,FALSE,1482.71,253.0881685,5.53373792
Cs0.05((NH2)2CH)0.95PbBr0.15I2.85,DMF; DMSO >> IPA,9; 1 >> 1,70.0 >> 150.0,1.0 >> 15.0,FALSE,3074.84,2630.499045,7.874928858
Cs0.05((NH2)2CH)0.95PbBr0.15I2.85,DMF; DMSO >> IPA,9; 1 >> 1,70.0 >> 150.0,1.0 >> 15.0,FALSE,2366.05,20432.23978,9.924869314
Cs0.05((NH2)2CH)0.95PbBr0.15I2.85,DMF; DMSO >> IPA,9; 1 >> 1,70.0 >> 150.0,1.0 >> 15.0,FALSE,1000,855.4913572,6.751675991
Cs0.05((NH2)2CH)0.95PbBr0.15I2.85,DMF; DMSO >> IPA,9; 1 >> 1,70.0 >> 150.0,1.0 >> 15.0,FALSE,625.622,5402.615633,8.594638492
Cs0.05((NH2)2CH)0.95PbBr0.15I2.85,DMF; DMSO >> IPA,9; 1 >> 1,70.0 >> 150.0,1.0 >> 15.0,FALSE,1058.95,905.9225728,6.808953842
(CH3NH3)PbI3,DMF; DMSO,9; 1,Unknown,0.12,FALSE,1149.67,196.2405829,5.27934137
(CH3NH3)PbI3,DMF; DMSO,9; 1,Unknown,0.5,FALSE,1228.64,209.7202065,5.345774292
(CH3NH3)PbI3,DMF; DMSO,9; 1,Unknown,1,FALSE,960,163.8652479,5.099044431
(CH3NH3)PbI3,DMF; DMSO,9; 1,100,10,FALSE,1079.45,184.2545228,5.216318078
(CH3NH3)PbI3,none >> none,1 >> 1,Unknown >> 110.0,Unknown >> Unknown,FALSE,88.9629,30.37068263,3.413477756
(CH3NH3)PbI3,DMSO,1,100,120,FALSE,5.88111,5.031238776,1.615666231
(CH3NH3)PbI3,DMSO,1,100,120,FALSE,5.88111,5.031238776,1.615666231
(CH3NH3)PbI3,DMF; HPA,,100,5,FALSE,32.1928,1181.516362,7.074553945
(CH3NH3)PbI3,DMF; HPA,,100,5,FALSE,32.1928,1181.516362,7.074553945
(CH3NH3)PbI3,DMF,1,60.0; 80.0; 100.0,10.0; 10.0; 50.0,FALSE,144,30.72473399,3.425067998
(CH3NH3)PbBr0.1I2.9,DMF,1,60.0; 80.0; 100.0,10.0; 10.0; 50.0,FALSE,1016.59,216.9059536,5.379463866
Cs0.05((NH2)2CH)0.79(CH3NH3)0.16PbBr0.51I2.49,DMF; DMSO,9; 1,100,60,FALSE,14.465,547.0146048,6.304475502
(CH3NH3)PbI3,DMF; DMSO,9; 1,65.0; 100.0,1.0; 2.0,FALSE,50,17.06929666,2.837281333
(CH3NH3)PbI3,DMF; DMSO,9; 1,65.0; 100.0,1.0; 2.0,FALSE,25.8998,8.841827392,2.179493574
(CH3NH3)PbI3,DMF; DMSO,9; 1,100,10,FALSE,83.8352,14.31007899,2.660964114
(CH3NH3)PbI3,DMF; DMSO,9; 1,100,10,FALSE,28.8337,152.2036266,5.025219273
(CH3NH3)PbI3,DMF; DMSO,9; 1,100,10,FALSE,1305.1,222.7713907,5.406146092
(CH3NH3)PbI3,DMF; DMSO,9; 1,100,10,FALSE,3.89213,1.328718432,0.284214893
(CH3NH3)PbI3,DMF,1,100,10,FALSE,31.137,7.972300351,2.075973077
(CH3NH3)PbI3,DMF,1,100,10,FALSE,94.3551,24.1586279,3.184641579
Cs0.05((NH2)2CH)0.84(CH3NH3)0.11PbBr0.2I2.8,DMF; DMSO,4; 1,100,20,FALSE,96.5784,32.97050721,3.495613441
Cs0.05((NH2)2CH)0.84(CH3NH3)0.11PbBr0.2I2.8,DMF; DMSO,4; 1,100,20,FALSE,1305.1,445.5427814,6.099293272
Cs0.05((NH2)2CH)0.85(CH3NH3)0.1PbBr0.66I2.34,DMF; DMSO,4; 1,100,60,FALSE,801.854,205.306257,5.324502801
Cs0.05((NH2)2CH)0.85(CH3NH3)0.1PbBr0.66I2.34,DMF; DMSO,4; 1,100,60,FALSE,561.081,143.6588706,4.967441535
((NH2)2CH)PbBr0.44I2.56,DMF,1,160,60,FALSE,1079.45,322.4454149,5.775933866
((NH2)2CH)0.85(CH3NH3)0.15PbBr0.45I2.55,DMF; DMSO,4; 1,100,20,FALSE,600.597,85.94078357,4.453658496
((NH2)2CH)0.85(CH3NH3)0.15PbBr0.45I2.55,DMF; DMSO,4; 1,100,20,FALSE,960,137.368572,4.92266762
((NH2)2CH)0.85(CH3NH3)0.15PbBr0.45I2.55,DMF; DMSO,4; 1,100,20,FALSE,1318.11,188.6113421,5.239688507
(CH3NH3)PbI3,DMF,1,100,2,FALSE,586.515,200.2279706,5.29945657
(CH3NH3)PbI3,DMF,1,100,2,FALSE,711.616,242.9356922,5.492796767
(C4H9NH3)2Cs0.3((NH2)2CH)1.7Pb1.8Sn1.2I10,DMF,1,150,20,FALSE,294.749,50.31158121,3.918235293
(C4H9NH3)2Cs0.15((NH2)2CH)0.85Pb1.2Sn0.8I7,DMF,1,150,20,FALSE,0.48455,13.23905922,2.583171492
(C4H9NH3)2Cs0.3((NH2)2CH)1.7Pb1.8Sn1.2I10,DMF,1,150,20,FALSE,0.926697,25.31956756,3.231577518
((NH2)2CH)PbI3,DMF; DMSO >> none,nan >> 1,70.0 >> Unknown,15.0 >> Unknown,FALSE,416.591,71.10915364,4.264216072
Cs0.1((NH2)2CH)0.9PbI3,DMF; DMSO >> none,nan >> 1,70.0 >> Unknown,15.0 >> Unknown,FALSE,3132.25,534.6530446,6.281618022
((NH2)2CH)0.9(CH3NH3)0.1PbBr0.1I2.9,DMF; DMSO >> IPA,19; 1 >> 1,70.0 >> 120.0,720.0 >> 15.0,FALSE,899.541,153.5453219,5.03399578
((NH2)2CH)0.9(CH3NH3)0.1PbBr0.1I2.9,DMF; DMSO >> IPA,19; 1 >> 1,70.0 >> 120.0,720.0 >> 15.0,FALSE,4373.01,746.4420498,6.615317985
((NH2)2CH)0.85(CH3NH3)0.15PbBr0.45I2.55,DMF; DMSO,4; 1,100,60,FALSE,11807.1,2015.388926,7.608567471
(CH3NH3)PbI3,DMF >> IPA,1 >> 1,100.0 >> 100.0,5.0 >> 5.0,FALSE,2192.57,374.2562778,5.924940797
(CH3NH3)PbI3,DMF >> IPA,1 >> 1,100.0 >> 100.0,5.0 >> 5.0,FALSE,2192.57,935.6406944,6.841231529
(CH3NH3)PbI3,GBL,1,100,15,FALSE,253.062,86.39180702,4.458892845
(CH3NH3)PbI3,DMF; DMSO,9; 1,65.0; 100.0,1.0; 5.0,FALSE,6264.5,1069.306089,6.974765202
(CH3NH3)PbI3,DMF; DMSO,9; 1,65.0; 100.0,1.0; 5.0,FALSE,6264.5,1069.306089,6.974765202
(CH3NH3)PbI3,DMF; DMSO,9; 1,65.0; 100.0,1.0; 5.0,FALSE,6264.5,1069.306089,6.974765202
(CH3NH3)PbI3,DMF; DMSO,9; 1,65.0; 100.0,1.0; 5.0,FALSE,6264.5,1069.306089,6.974765202
(CH3NH3)PbI3,DMF; DMSO,9; 1,65.0; 100.0,1.0; 5.0,FALSE,6264.5,1069.306089,6.974765202
((NH2)2CH)0.4(CH3NH3)0.6PbI3,DMF,1,100,10,FALSE,762.446,130.1441696,4.868642833
((NH2)2CH)0.4(CH3NH3)0.6PbI3,DMF,1,100,10,FALSE,2596.56,443.2145293,6.094053918
((NH2)2CH)0.4(CH3NH3)0.6PbI3,DMF,1,100,10,FALSE,1378.68,235.3309792,5.460992945
Cs0.05((NH2)2CH)0.79(CH3NH3)0.16PbBr0.51I2.49,DMF; DMSO,4; 1,100,60,FALSE,625.622,535.2142139,6.282667067
(CH3NH3)PbI3,DMF,1,130,10,FALSE,125.138,64.08052936,4.160140564
(CH3NH3)PbI3,DMF,1,130,10,FALSE,870.232,445.6274451,6.099483278
((NH2)2CH)0.85(CH3NH3)0.15PbBr0.45I2.55,DMF; DMSO,4; 1,100,60,FALSE,1058.95,180.755317,5.197144277
((NH2)2CH)0.85(CH3NH3)0.15PbBr0.45I2.55,DMF; DMSO,4; 1,100,60,FALSE,865.961,443.4403561,6.094563308
(CH3NH3)PbI3,DMF,1,92,Unknown,FALSE,4189.4,715.1011142,6.572423951
(CH3NH3)PbI3,DMF >> IPA,1 >> 1,70.0; Unknown,30.0; 20.0,FALSE,769.118,262.5660662,5.570502731
Cs0.05((NH2)2CH)0.7(CH3NH3)0.25PbI3,DMSO,1,Unknown,Unknown,TRUE,257.542,220.3249551,5.395103525
(CH3NH3)PbI3,DMF; DMSO,7; 3,95,30,FALSE,179.161,45.87228388,3.825861098
(CH3NH3)PbI3,DMF; DMSO,7; 3,95,30,FALSE,659.055,168.7440796,5.128383246
(CH3NH3)PbI3,DMF; DMSO,7; 3,95,30,FALSE,372.317,95.32783986,4.557321897
(CH3NH3)PbI3,DMF; DMSO,7; 3,95,30,FALSE,372.317,95.32783986,4.557321897
(CH3NH3)PbI3,DMF; DMSO,7; 3,95,30,FALSE,659.055,168.7440796,5.128383246
(CH3NH3)PbI3,DMF; DMSO >> IPA,9; 1 >> 1,Unknown,Unknown,FALSE,1626.19,693.9479883,6.542397013
(CH3NH3)PbI3,DMF; DMSO >> IPA,9; 1 >> 1,Unknown,Unknown,FALSE,8700.69,3712.866469,8.21955949
(CH3NH3)PbI3,DMF; GBL,3; 7,70,Unknown,FALSE,125.094,37.36716543,3.620792389
(CH3NH3)PbI3,DMF; GBL,3; 7,70,Unknown,FALSE,258.676,44.15417383,3.78768746
(CH3NH3)PbI3,DMF; GBL,3; 7,70,Unknown,FALSE,275.737,82.36614142,4.411174447
(CH3NH3)PbI3,DMF; GBL,3; 7,70,Unknown,FALSE,32.7217,9.774387078,2.279765401
(CH3NH3)PbI3,DMF; GBL,3; 7,70,Unknown,FALSE,65.669,11.20923642,2.416738119
(CH3NH3)PbI3,DMF; GBL,3; 7,70,Unknown,FALSE,77.3321,23.10007973,3.139836069
((NH2)2CH)0.85(CH3NH3)0.15PbBr0.45I2.55,DMF; DMSO,4; 1,100,30,FALSE,170.17,50.83193872,3.928524872
((NH2)2CH)0.85(CH3NH3)0.15PbBr0.45I2.55,DMF; DMSO,4; 1,100,30,FALSE,133.726,39.94565339,3.687519865
(CH3NH3)PbI3,DMF; GBL,3; 7,100,15,FALSE,686.516,361.5307922,5.890347217
(CH3NH3)PbI3,DMF; DMSO >> IPA,4; 1 >> 1,25.0 >> 150.0,Unknown >> 20.0,FALSE,5220.41,1559.402722,7.352058156
(CH3NH3)PbI3,DMF; DMSO >> IPA,4; 1 >> 1,25.0 >> 150.0,Unknown >> 20.0,FALSE,815.126,243.4884814,5.495069637
((NH2)2CH)PbI3,DMF; DMSO,4; 1,100,60,FALSE,84.1412,131.9124751,4.882138635
((NH2)2CH)PbI3,DMF; DMSO,4; 1,100,60,FALSE,480,752.5206206,6.623428399
(CH3NH3)PbI3,DMF >> none,1 >> 1,80.0 >> 150.0,60.0 >> 60.0,FALSE,7.05734,6.037493375,1.797988922
(CH3NH3)PbI3,DMF >> none,1 >> 1,80.0 >> 150.0,60.0 >> 60.0,FALSE,7.30588,6.250117197,1.832600215
(CH3NH3)PbI3,DMSO; GBL,3; 7,100,20,FALSE,30.578,24.79238528,3.210536561
(CH3NH3)PbI3,DMSO; GBL,3; 7,100,20,FALSE,49.633,40.24201905,3.6949117
((C6H4(CH2NH3)2))((NH2)2CH)2Pb3I10,DMF; DMSO,9; 1,200; 150,1.0; 9.0,FALSE,1977.16,19812.07664,9.894046962
Cs0.05((NH2)2CH)0.79(CH3NH3)0.16PbBr0.51I2.49,DMF; DMSO,4; 1,100,60,FALSE,35.897,30.70957325,3.424574438
Cs0.05((NH2)2CH)0.79(CH3NH3)0.16PbBr0.51I2.49,DMF; DMSO,4; 1,100,60,FALSE,8.69756,7.440687409,2.006963238
(CH3NH3)PbI3,DMSO,1,100,60,FALSE,85.2127,145.7974568,4.982218376
(CH3NH3)PbI3,DMSO,1,100,60,FALSE,139.725,239.0670598,5.476744097
Cs0.05((NH2)2CH)0.79(CH3NH3)0.16PbBr0.51I2.49,DMF; DMSO,4; 1,100,60,FALSE,1694.32,578.4170143,6.360295087
Cs0.05((NH2)2CH)0.79(CH3NH3)0.16PbBr0.51I2.49,DMF; DMSO,4; 1,100,60,FALSE,300,102.41578,4.629040802
Cs0.05((NH2)2CH)0.79(CH3NH3)0.16PbBr0.51I2.49,DMF; DMSO,4; 1,100,60,FALSE,20,17.10982714,2.839652985
Cs0.05((NH2)2CH)0.79(CH3NH3)0.16PbBr0.51I2.49,DMF; DMSO,4; 1,100,60,FALSE,0.218415,10.69863643,2.370116297
(CH3NH3)PbI3,DMF >> IPA,1 >> 1,70.0 >> 25.0,30.0 >> Unknown,FALSE,2260.8,385.9026589,5.955585159
(CH3NH3)PbI3,DMSO; GBL,3; 7,100,10,TRUE,19.382,38.7513443,3.657165447
(CH3NH3)PbI3,DMSO; GBL,3; 7,100,10,TRUE,775.66,1550.813524,7.346534926
((NH2)2CH)0.85(CH3NH3)0.15PbBr0.45I2.55,DMF; DMSO,4; 1,Unknown,Unknown,FALSE,720,184.3484039,5.216827467
((NH2)2CH)0.85(CH3NH3)0.15PbBr0.45I2.55,DMSO; GBL,1; 4,100,60,FALSE,1864.78,795.7620756,6.679300241
(CH3NH3)PbI3,DMF >> IPA,1 >> 1,70.0 >> 100.0,15.0 >> 30.0,FALSE,1205.65,205.7959752,5.326885266
(CH3NH3)PbI3,DMF >> IPA,1 >> 1,70.0 >> 100.0,15.0 >> 30.0,FALSE,672.141,114.7297413,4.742579287
(CH3NH3)PbI3,DMF >> IPA,1 >> 1,70.0 >> 100.0,15.0 >> 30.0,FALSE,1726.72,294.7389593,5.686090081
(CH3NH3)PbI3,DMF,1,105,45,FALSE,0.693234,0.593055696,-0.522466963
(CH3NH3)PbI3,DMF,1,105,45,FALSE,0.80482,0.688516554,-0.373215917
(CH3NH3)PbI3,DMF,1,105,45,FALSE,3.8783,3.317852131,1.199317625
(CH3NH3)PbI3,DMSO; GBL,3; 7,100,10,FALSE,53.0956,347.912362,5.851950615
(CH3NH3)PbI3,DMSO; GBL,3; 7,100,10,FALSE,134.718,882.7484309,6.783040257
(CH3NH3)PbI3,DMF >> Ethanol,1 >> 1,70.0 >> 100.0,10.0 >> 20.0,FALSE,69.7752,23.82027176,3.170536973
(CH3NH3)PbI3,DMF >> Ethanol,1 >> 1,70.0 >> 100.0,10.0 >> 20.0,TRUE,988.582,337.4879886,5.82152992
(CH3NH3)PbI3,DMF >> IPA,1 >> 1,100.0 >> 100.0,10.0 >> 40.0,FALSE,2.92235,6.25011292,1.832599531
(CH3NH3)PbI3,DMF >> IPA,1 >> 1,100.0 >> 100.0,10.0 >> 40.0,TRUE,171,365.7225552,5.901875
(CH3NH3)PbI3,DMF >> IPA,1 >> 1,100.0 >> 100.0,10.0 >> 40.0,TRUE,588,1257.572295,7.136938391
(CH3NH3)PbI3,DMF; DMSO,4; 1,60; 100,1.0; 5.0,FALSE,49.9129,8.519780972,2.142390633
(CH3NH3)PbI3,DMF; DMSO,4; 1,60; 100,1.0; 5.0,FALSE,1065.25,181.8306827,5.203075939
(CH3NH3)PbI3,DMF; DMSO,9; 1,Unknown,10,TRUE,739.754,284.1093108,5.649359061
(CH3NH3)PbI3,DMF,1,90; 120,150.0; 20.0,FALSE,0.29073,3.038539075,1.111376832
(CH3NH3)PbI3,DMF,1,90; 120,150.0; 20.0,FALSE,2.32698,24.32022721,3.191308399
((NH2)2CH)0.85(CH3NH3)0.15PbBr0.45I2.55,DMF; DMSO,4; 1,100,Unknown,FALSE,2163.8,554.0181617,6.317197469
((NH2)2CH)0.85(CH3NH3)0.15PbBr0.45I2.55,DMF; DMSO,4; 1,100,Unknown,FALSE,2163.8,554.0181617,6.317197469
((NH2)2CH)0.85(CH3NH3)0.15PbBr0.45I2.55,DMF; DMSO,4; 1,100,Unknown,FALSE,2163.8,554.0181617,6.317197469
((NH2)2CH)0.85(CH3NH3)0.15PbBr0.45I2.55,DMF; DMSO,4; 1,100,Unknown,FALSE,375.373,96.11029642,4.565496453
(CH3NH3)PbI3,DMF >> IPA,1 >> 1,100.0 >> 100.0,Unknown,FALSE,558.475,95.32775452,4.557321001
(CH3NH3)3Bi2I9,DMF,1,100,30,FALSE,900.895,691.9939806,6.539577257
(CH3NH3)3Bi2I9,DMF,1,100,30,FALSE,900.895,691.9939806,6.539577257
((C6H5(CH2)2NH3))0.15((NH2)2CH)0.85SnI3,DMF; DMSO,4; 1,80,10,FALSE,1270.74,216.9063804,5.379465834
CsPbBr3,DMF >> Methanol,1 >> 1,90.0 >> 250.0,30.0 >> 5.0,FALSE,4350.35,2227.722442,7.708735016
CsPbBr3,DMF >> Methanol,1 >> 1,90.0 >> 250.0,30.0 >> 5.0,FALSE,4350.35,28505.95048,10.25786813
(CH3NH3)PbI3,none >> none,1 >> 1,Unknown >> 150.0,Unknown >> 25.0,FALSE,5111,8744.832654,9.076218251
(CH3NH3)PbI3,DMF,1,110,60,FALSE,120,205.3179257,5.324559635
(CH3NH3)PbI3,DMF; DMSO,9; 1,50; 85,1.5; 25.0,FALSE,96.5784,16.4852536,2.80246626
(CH3NH3)PbI3,DMF; DMSO,9; 1,50; 85,1.5; 25.0,FALSE,6308.35,1076.790976,6.981740578
(CH3NH3)PbI3,DMF,1,100,5,FALSE,124,23501.85643,10.06483469
(CH3NH3)PbI3,DMF,1,100,5,FALSE,0.9691,3.545952538,1.265806823
(CH3NH3)PbI3,DMF; DMSO,4; 1,60; 100,0.5; 5.0,FALSE,139.725,41.73763082,3.73140314
(CH3NH3)PbI3,DMF; DMSO,4; 1,60; 100,0.5; 5.0,FALSE,1058.95,316.3218047,5.756760065
(CH3NH3)PbI3,DMF; DMSO,4; 1,60; 100,0.5; 5.0,FALSE,1058.95,316.3218047,5.756760065
(CH3NH3)PbI3,DMF; DMSO,2; 8,150,60,FALSE,1440,491.5957438,6.19765672
(CH3NH3)PbI3,DMF; DMSO >> IPA,nan >> 1,70.0 >> 85.0,30.0 >> 20.0,FALSE,96.91,20.67731924,3.029037411
((NH2)2CH)0.85(CH3NH3)0.15PbI3,DMF; DMSO >> IPA,9; 1 >> 1,70.0 >> 150.0,1.0 >> 15.0,FALSE,500,4317.795436,8.370500235
((NH2)2CH)0.85(CH3NH3)0.15PbI3,DMF; DMSO >> IPA,9; 1 >> 1,70.0 >> 150.0,1.0 >> 15.0,FALSE,500,4317.795436,8.370500235
((NH2)2CH)0.85(CH3NH3)0.15PbBr0.45I2.55,DMF; DMSO,4; 1,100,90,FALSE,673.394,576.082747,6.356251308
((NH2)2CH)0.85(CH3NH3)0.15PbBr0.45I2.55,DMF; DMSO,4; 1,100,90,FALSE,209.253,179.014133,5.187464758
((NH2)2CH)0.85(CH3NH3)0.15PbBr0.45I2.55,DMF; DMSO,4; 1,100,90,FALSE,152.909,130.8123279,4.873763685
(CH3NH3)PbI3,DMF; DMSO,9; 1,100,10,FALSE,674.656,230.3180681,5.439461259
(CH3NH3)PbI3,DMF; DMSO,9; 1,100,10,FALSE,1605.7,548.1633929,6.306573405
(CH3NH3)PbI3,DMF; DMSO,9; 1,100,10,FALSE,26.9862,141.7931394,4.954369231
(CH3NH3)PbI3,DMF; DMSO,9; 1,100,10,FALSE,50.8297,267.0736428,5.587524436
(CH3NH3)PbI3,DMF >> IPA,1 >> 1,70.0 >> 70.0,30.0 >> 30.0,FALSE,355.082,607.5391642,6.409416641
(CH3NH3)PbI3,DMF >> IPA,1 >> 1,70.0 >> 70.0,30.0 >> 30.0,FALSE,384.559,657.9738017,6.489165115
(CH3NH3)PbI3,DMF >> IPA,1 >> 1,70.0 >> 70.0,30.0 >> 30.0,FALSE,120,205.3179257,5.324559635
(CH3NH3)PbI3,DMF; DMSO,9; 1,65; 100,1.0; 2.0,FALSE,559.32,956.9868519,6.863789652
(CH3NH3)PbI3,DMF; DMSO,9; 1,65; 100,1.0; 2.0,FALSE,531.093,908.6909428,6.812005039
((NH2)2CH)0.85(CH3NH3)0.15PbBr0.45I2.55,DMF; DMSO,4; 1,100,90,FALSE,1048.39,313.1673987,5.746737868
((NH2)2CH)0.85(CH3NH3)0.15PbBr0.45I2.55,DMF; DMSO,4; 1,100,90,FALSE,2160,645.2194137,6.469590435
((NH2)2CH)PbI3,DMF; DMSO; GBL,6; 7; 7,150,30,FALSE,139.55,47.64040698,3.863681287
(C4H9NH3)2((NH2)2CH)60Pb61Br4I180,DMF; DMSO; GBL,6; 7; 7,150,30,FALSE,1619.17,552.7618614,6.314927278
(CH3NH3)PbI3,DMF,1,95,120,FALSE,2811.07,479.8298776,6.173431619
(CH3NH3)PbI3,DMF,1,95,120,FALSE,46,7.851876463,2.060752543
((NH2)2CH)SnI3,DMF; DMSO,4; 1,70,20,FALSE,218,37.21106672,3.616606209
((NH2)2CH)SnI3,DMF; DMSO,4; 1,70,20,FALSE,447,76.29975607,4.334669741
(CH3NH3)PbBr3,DMF; DMSO,7; 3,100,10,FALSE,60,20.48315599,3.019602889
(CH3NH3)PbBr3,DMF; DMSO,7; 3,100,10,FALSE,243,82.95678176,4.418319771
((NH2)2CH)0.85(CH3NH3)0.15PbBr0.45I2.55,DMF; DMSO,4; 1,100,60,FALSE,7054.92,2408.450448,7.786738852
(CH3NH3)PbI3,DMF; DMSO >> IPA,5; 1 >> 1,Unknown >> 130.0,Unknown >> 10.0,FALSE,14844.8,2533.90295,7.837516061
(CH3NH3)PbI3,DMF; DMSO >> IPA,5; 1 >> 1,Unknown >> 130.0,Unknown >> 10.0,FALSE,12.7628,10.91846509,2.390455401
(CH3NH3)PbI3,DMF; DMSO >> IPA,5; 1 >> 1,Unknown >> 130.0,Unknown >> 10.0,FALSE,12.7628,10.91846509,2.390455401
(CH3NH3)PbI3,DMF; DMSO >> IPA,5; 1 >> 1,Unknown >> 130.0,Unknown >> 10.0,FALSE,34.4671,29.48630616,3.383925958
(CH3NH3)PbI3,Unknown,,25.0; 100.0,10.0; 10.0,FALSE,968.222,330.537371,5.800719727
(CH3NH3)PbI3,Unknown,,25.0; 100.0,10.0; 10.0,FALSE,8.5,2.901780432,1.065324491
(CH3NH3)PbI3,DMSO; GBL,3; 7,100,10,FALSE,130,33.28512848,3.505110705
(CH3NH3)PbI3,DMSO; GBL,3; 7,100,10,FALSE,281.564,72.09149167,4.27793603
(CH3NH3)PbI3,DMSO; GBL,3; 7,100,10,FALSE,145,37.12572023,3.614309997
(CH3NH3)PbI3,DMSO; GBL,3; 7,100,10,FALSE,24,17.41068259,2.85708396
(CH3NH3)PbI3,DMSO; GBL,3; 7,100,10,FALSE,153.58,111.4138597,4.713251733
(CH3NH3)PbI3,DMSO; GBL,3; 7,100,10,FALSE,70,50.78115756,3.927525372
((NH2)2CH)0.75(CH3NH3)0.25PbBr0.25I2.75,DMF; DMSO,4; 1,Unknown,Unknown,FALSE,810,276.5226059,5.622292575
(CH3NH3)PbI3,DMF; DMSO,9; 1,Unknown,Unknown,FALSE,20,6.827718664,1.920990601
(CH3NH3)PbI3,DMF; DMSO,9; 1,Unknown,Unknown,FALSE,26.2098,8.947657031,2.191391714
CsPbI3,DMF,1,180,15,FALSE,80,68.43930858,4.225947346
CsPbI3,DMF >> IPA,1 >> 1,180.0 >> 150.0,15.0 >> 2.0,FALSE,1183.02,1012.063385,6.919746482
(CH3NH3)PbI3,Unknown,,Unknown,Unknown,TRUE,45,15.36236699,2.731920817
(CH3NH3)PbI3,Unknown,,Unknown,Unknown,TRUE,690,235.5562939,5.461949925
(CH3NH3)PbI3,DMF; DMSO,4; 1,95,6,FALSE,26,8.876034263,2.183354865
(CH3NH3)PbI3,DMF; DMSO,4; 1,95,6,FALSE,370,126.3127953,4.838761333
(CH3NH3)PbI3,DMF; DMSO,4; 1,95,6,FALSE,89.9541,30.70906437,3.424557867
(CH3NH3)PbI3,DMF; DMSO,4; 1,95,6,FALSE,1045,356.7483002,5.877030492
(CH3NH3)PbI3,DMF >> none >> Unknown,,100.0 >> 75.0 >> Unknown,15.0 >> Unknown >> Unknown,FALSE,14,4.779403064,1.564315657
(C4H9NH3)2(CH3NH3)2Pb3I10,Dimethylacetamide; NMP,4; 1,100,8,FALSE,2287.34,390.4328502,5.967255996
(C4H9NH3)2(CH3NH3)2Pb3I10,Dimethylacetamide; NMP,4; 1,100,8,FALSE,4698.37,801.9787134,6.687082066
(C4H9NH3)2(CH3NH3)2Pb3I10,Dimethylacetamide; NMP,4; 1,100,8,FALSE,143.329,48.93050442,3.890401014
((NH2)2CH)0.88(CH3NH3)0.12PbI3,DMF; DMSO >> IPA,11; 1 >> 1,Unknown >> 150.0,30.0 >> Unknown,FALSE,240,4145.083619,8.329678241
((NH2)2CH)0.88(CH3NH3)0.12PbI3,DMF; DMSO >> IPA,11; 1 >> 1,Unknown >> 150.0,30.0 >> Unknown,FALSE,65,1122.626813,7.023426587
(C4H9NH3)2(CH3NH3)3Pb4I13,DMF; DMSO,3; 7,100,10,FALSE,1260,322.6097069,5.776443255
(C4H9NH3)2(CH3NH3)3Pb4I13,DMF; DMSO,3; 7,100,10,FALSE,1100,281.6433949,5.640641714
(C4H9NH3)2Cs0.15(CH3NH3)2.85Pb4I13,DMF; DMSO,3; 7,100,10,FALSE,2471.74,632.8629499,6.45025389
(C4H9NH3)2Cs0.15(CH3NH3)2.85Pb4I13,DMF; DMSO,3; 7,100,10,FALSE,2711.41,694.2279248,6.542800329
(C4H9NH3)2(CH3NH3)3Pb4I13,DMF; DMSO,3; 7,100,10,FALSE,12.6531,7.019334321,1.948668387
(C4H9NH3)2Cs0.15(CH3NH3)2.85Pb4I13,DMF; DMSO,3; 7,100,10,FALSE,49.4291,27.42089907,3.311305463
(C4H9NH3)2(CH3NH3)3Pb4I13,DMF; DMSO,3; 7,100,10,FALSE,6.70682,4.865429759,1.582155049
(C4H9NH3)2Cs0.15(CH3NH3)2.85Pb4I13,DMF; DMSO,3; 7,100,10,FALSE,25.4149,18.43711488,2.914365746
(C4H9NH3)2(CH3NH3)3Pb4I13,DMF; DMSO,3; 7,100,10,FALSE,5.97202,39.13204831,3.666941781
(C4H9NH3)2Cs0.15(CH3NH3)2.85Pb4I13,DMF; DMSO,3; 7,100,10,FALSE,21.9685,143.9500208,4.969466162
(CH3NH3)PbI3,DMF; DMSO,9; 1,100,60,FALSE,510,201.1366808,5.303984681
((NH2)2CH)0.83(CH3NH3)0.17PbBr0.49I2.51,DMF; DMSO,4; 1,100,60,FALSE,2744.8,1082.509728,6.987037447
Cs0.1((NH2)2CH)0.75(CH3NH3)0.15PbBr0.45I2.55,DMF; DMSO,4; 1,100,60,FALSE,720,283.957667,5.648825167
Cs0.05((NH2)2CH)0.8(CH3NH3)0.15PbBr0.45I2.55,DMF; DMSO,7; 3,110,20,FALSE,720,245.7978719,5.504509539
((NH2)2CH)0.5(CH3NH3)0.5PbBr0.3I2.7,DMF; DMSO >> IPA,5; 1 >> 1,Unknown >> 100.0,Unknown >> 30.0,FALSE,75,25.60394499,3.242746441
((NH2)2CH)SnI3,DMF; DMSO,4; 1,100,10,TRUE,50,261.9123112,5.568009758
((NH2)2CH)SnI3,DMF; DMSO,4; 1,100,10,TRUE,170,890.501858,6.791785189
Cs0.05((NH2)2CH)0.79(CH3NH3)0.16PbBr0.48I2.52,DMF; DMSO,4; 1,100,60,FALSE,551.279,471.6144199,6.156161745
(CH3NH3)PbI3,DMF >> IPA,1 >> 1,Unknown >> 110.0,Unknown >> 15.0,FALSE,231.684,39.54682927,3.677485521
Cs0.05((NH2)2CH)0.79(CH3NH3)0.16PbBr0.48I2.52,DMF; DMSO,4; 1,100,20,FALSE,110,37.55245265,3.625738693
Cs0.05((NH2)2CH)0.79(CH3NH3)0.16PbBr0.48I2.52,DMF; DMSO,4; 1,100,20,FALSE,624,213.0248223,5.361408696
(CH3NH3)PbCl0.06I2.94,DMSO,1,100,60,FALSE,435,74.25144047,4.307457178
Cs0.1(CH3NH3)0.9PbI3,DMF,1,100,30,FALSE,65.0641,22.21196849,3.100631265
Cs0.1(CH3NH3)0.9PbI3,DMF,1,100,30,FALSE,115.31,39.36521195,3.672882481
Cs0.1(CH3NH3)0.9PbI3,DMF,1,100,30,FALSE,125.137,42.72001152,3.754667464
Cs0.1(CH3NH3)0.9PbI3,DMF,1,100,30,FALSE,112.217,38.30930526,3.645692824
Cs0.1(CH3NH3)0.9PbI3,DMF,1,100,30,FALSE,112.217,38.30930526,3.645692824
(CH3NH3)PbI3,GBL,1,Unknown,Unknown,FALSE,2.41479,0.649718299,-0.431216396
(CH3NH3)PbI3,GBL,1,Unknown,Unknown,FALSE,6.86516,1.847125456,0.613630623
