Repository: Fukapy/Perovskite_PI_Stability

# Standardised Process Descriptors for Interpretable Regression of Perovskite Solar-Cell Stability

**Ryo Fukasawa, Toru Asahi, Takuya Taniguchi**

This repository contains the analysis code accompanying the paper:

> *Standardised process descriptors for interpretable regression of perovskite solar-cell stability*

---

## Overview

Fabrication processes strongly influence perovskite solar-cell stability, yet their heterogeneous nature has hindered unified data-driven analysis. This work proposes a standardised descriptor framework that converts diverse process information recorded in [The Perovskite Database](https://www.perovskitedatabase.com/) into a unified numerical feature matrix for

File: data/20250624_5800/raw/Perovskite_5800data_addln_extract.csv (part 12 of 13)
CsPbBr0.45I2.55,DMF; DMSO >> DMSO; Methanol,9; 1 >> nan,Unknown >> 280,Unknown >> 30.0,FALSE,8.70069,14.88673019,2.700470225
CsSnI3,IPA >> Ethanol,1 >> 1,100; 500 >> 110,Unknown; 20.0 >> 20.0,FALSE,1124.43,383.8645848,5.950289847
CsSnBr0.6I2.4,IPA >> Ethanol,1 >> 1,100; 500 >> 110,Unknown; 20.0 >> 20.0,FALSE,2676.17,4578.880611,8.429209839
(CH3NH3)PbI3,DMSO; GBL,,100,15,FALSE,0.4,0.684393086,-0.37922284
(CH3NH3)PbI3,GBL,1,Unknown,Unknown,FALSE,4.49051,1.20820714,0.189137558
(CH3NH3)PbI3,GBL,1,Unknown,Unknown,FALSE,1.21765,0.327618338,-1.115905951
CsPbBrI2,Toluene >> IPA,1 >> 1,265.0 >> 200.0,Unknown >> 5.0,FALSE,2033.19,347.0512327,5.849472414
CsPbBrI2,Toluene >> IPA,1 >> 1,265.0 >> 200.0,Unknown >> 5.0,FALSE,0.67,1.146358419,0.136590326
(CH3NH3)PbI3,DMF,1,100,35,FALSE,48,16.38652479,2.796459338
(CH3NH3)PbI3,DMF,1,100,35,FALSE,69,23.55562939,3.159364832
(CH3NH3)PbI3,DMF,1,100,35,FALSE,19,6.48633273,1.869697306
(CH3NH3)PbI3,DMF,1,100,35,FALSE,96,32.77304959,3.489606519
(CH3NH3)PbI3,DMSO; GBL,3; 7,100,10,FALSE,60,51.32948143,3.938265274
(CH3NH3)PbI3,DMSO; GBL,3; 7,100,10,FALSE,274.606,234.9230596,5.459258055
(CH3NH3)PbI3,DMF,1,90,60,TRUE,0.17,0.058035609,-2.846698515
(CH3NH3)PbI3,DMF,1,90,60,TRUE,0.17,0.058035609,-2.846698515
(CH3NH3)PbI3,DMF >> none >> IPA,1 >> 1 >> 1,Unknown >> Unknown >> 100.0,Unknown >> Unknown >> 20.0,FALSE,64.3856,21.98033814,3.090148333
((NH2)2CH)0.1(CH3NH3)0.9PbI3,DMF,1,120,5,FALSE,530,180.9345446,5.198135334
((NH2)2CH)0.1(CH3NH3)0.9PbI3,DMF >> IPA,1 >> 1,120.0 >> 120.0,5.0 >> 20.0,FALSE,15905.1,5429.777406,8.599653419
((NH2)2CH)0.1(CH3NH3)0.9PbI3,DMF,1,120,5,FALSE,463.576,158.2583254,5.064228669
((NH2)2CH)0.1(CH3NH3)0.9PbI3,DMF >> IPA,1 >> 1,120.0 >> 120.0,5.0 >> 20.0,FALSE,630,215.0731379,5.370978147
(CH3NH3)PbI3,DMF; DMSO,7; 3,110,10,FALSE,624.782,426.5835722,6.055808297
(CH3NH3)PbI3,DMF; DMSO,7; 3,110,10,FALSE,872.909,595.9977071,6.39023682
(CH3NH3)PbI3,DMF; DMSO,7; 3,Unknown,Unknown,FALSE,26,17.75206853,2.876502046
(CH3NH3)PbI3,DMF; DMSO,7; 3,Unknown,Unknown,FALSE,15,10.241578,2.326455709
(CH3NH3)PbI3,DMF; DMSO,7; 3,110,10,FALSE,1875.3,12288.02486,9.416380478
(CH3NH3)PbI3,DMF; DMSO,7; 3,110,10,FALSE,1101.31,7216.405191,8.884112212
(CH3NH3)PbI3,DMF; DMSO,7; 3,110,10,FALSE,897.304,767.6358168,6.643315424
(CH3NH3)PbI3,DMF; DMSO,7; 3,110,10,FALSE,1207.21,1032.757721,6.939987903
(CH3NH3)PbI3,DMF; DMSO,7; 3,Unknown,Unknown,FALSE,120,786.3077815,6.667348295
(CH3NH3)PbI3,DMF; DMSO,7; 3,Unknown,Unknown,FALSE,75,491.4423635,6.197344666
(CH3NH3)PbI3,DMF; DMSO,7; 3,Unknown,Unknown,FALSE,95,81.27167894,4.397797603
(CH3NH3)PbI3,DMF; DMSO,7; 3,Unknown,Unknown,FALSE,175,149.7109875,5.008706686
(CH3NH3)PbI3,DMF; DMSO,8.8; 1,Unknown,Unknown,FALSE,75,25.60394499,3.242746441
(CH3NH3)PbI3,DMF; DMSO,8.8; 1,Unknown,Unknown,FALSE,168,57.35283677,4.049222307
(CH3NH3)PbI3,DMF,1,Unknown,Unknown,TRUE,65,11.09504283,2.406498417
(CH3NH3)PbI3,DMF,1,Unknown,Unknown,TRUE,1566.12,267.3256688,5.588467649
(CH3NH3)PbI3,DMF; DMSO,12; 1,65.0; 100.0,2.0; 3.0,FALSE,1290.07,9623.523719,9.171965768
(CH3NH3)PbI3,DMF; DMSO,12; 1,65.0; 100.0,2.0; 3.0,FALSE,307.484,2293.735663,7.737937061
Cs0.24((NH2)2CH)0.76PbBrI,none >> none >> none,,160,60,FALSE,4176.33,712.8701572,6.569299296
(CH3NH3)PbI3,DMF; DMSO,4; 1,100,30,FALSE,141.862,42.37597985,3.746581689
(CH3NH3)PbI3,DMF; DMSO,4; 1,100,30,FALSE,209.678,89.47639962,4.493974899
(CH3NH3)PbI3,DMF; DMSO,4; 1,100,30,FALSE,277.727,118.5151138,4.775040495
(CH3NH3)PbI3,DMF; DMSO,4; 1,100,30,FALSE,209.678,89.47639962,4.493974899
(C4H9NH3)2(CH3NH3)4Pb5I16,DMF,1,100,2,FALSE,26508.6,4524.831574,8.417335634
(C4H9NH3)2((NH2)2CH)3Sn4I13,DMF; DMSO,4; 1,100,10,FALSE,336,11034.44781,9.308777278
((NH2)2CH)3(C8H17NH3)2Sn4I13,DMF; DMSO,4; 1,100,10,FALSE,336,11034.44781,9.308777278
(C12H24NH3)2((NH2)2CH)3Sn4I13,DMF; DMSO,4; 1,100,10,FALSE,336,11034.44781,9.308777278
CsPbBrI2,DMSO,1,300,10,FALSE,2117.9,361.5106339,5.890291457
CsPbBrI2,DMF; DMSO,7; 3,40 >> 180,1.3 >> 10.0,FALSE,167.406,28.57502676,3.352533146
CsPbBrI2,DMF; DMSO,7; 3,40 >> 180,1.3 >> 10.0,FALSE,2914.98,18941.18405,9.849093881
CsPbBrI2,DMF; DMSO,7; 3,40 >> 180,1.3 >> 10.0,FALSE,92.6697,834.7294605,6.727107673
CsPbBrI2,DMF; DMSO,7; 3,40 >> 180 >> 150,1.3 >> 10.0 >> 8.0,FALSE,3347.88,571.459569,6.348193735
CsPbBrI2,DMF; DMSO,7; 3,40 >> 180 >> 150,1.3 >> 10.0 >> 8.0,FALSE,2914.98,5828.05663,8.670438884
CsPbBrI2,DMF; DMSO,7; 3,40 >> 180 >> 150,1.3 >> 10.0 >> 8.0,FALSE,555.379,2071.477896,7.636017591
(CH3NH3)PbI3,DMF; DMSO,,100,3,FALSE,1075.06,183.5051807,5.2122429
(CH3NH3)PbI3,DMF; DMSO,,100,3,FALSE,222.094,37.90988372,3.635211862
CsPbBrI2,DMSO,1,45 >> 160,0.58 >> 5.0,FALSE,64.3856,35.71804948,3.575656149
CsPbBrI2,DMSO,1,45 >> 160,0.58 >> 5.0,FALSE,423.581,72.30229748,4.280855906
CsPbBrI2,DMSO,1,45 >> 160,0.58 >> 5.0,FALSE,423.581,72.30229748,4.280855906
((NH2)2CH)0.4(CH3NH3)0.6PbBr0.2I2.8,DMF,1,100,10,FALSE,437.83,74.73450156,4.313941854
((NH2)2CH)0.4(CH3NH3)0.6PbBr0.2I2.8,DMF,1,100,10,FALSE,1423.23,242.9353508,5.492795362
(CH3NH3)PbI3,DMSO; acetonitrile >> IPA,7; 3 >> 1,40 | 105,3.0 | 10.0,FALSE,807.573,161.7804268,5.086240026
(CH3NH3)Pb0.9Sr0.1I3,DMSO; acetonitrile >> IPA,7; 3 >> 1,40 | 105,3.0 | 10.0,FALSE,692.008,148.5314856,5.00079696
(CH3NH3)Pb0.9Sr0.1I3,DMSO; acetonitrile >> IPA,7; 3 >> 1,40 | 105,3.0 | 10.0,FALSE,2192.57,501.9836831,6.218567615
(CH3NH3)PbI3,DMSO; acetonitrile >> IPA,7; 3 >> 1,40 | 105,3.0 | 10.0,FALSE,116.232,13.30551988,2.588178978
(CH3NH3)Pb0.9Sr0.1I3,DMSO; acetonitrile >> IPA,7; 3 >> 1,40 | 105,3.0 | 10.0,FALSE,29.9477,3.428227319,1.232043311
(CH3NH3)Pb0.9Sr0.1I3,DMSO; acetonitrile >> IPA,7; 3 >> 1,40 | 105,3.0 | 10.0,FALSE,504,57.69480024,4.055167052
(CH3NH3)PbI3,DMSO; acetonitrile >> IPA,7; 3 >> 1,40 | 105,3.0 | 10.0,FALSE,2.1179,6.153463277,1.817015058
(CH3NH3)Pb0.9Sr0.1I3,DMSO; acetonitrile >> IPA,7; 3 >> 1,40 | 105,3.0 | 10.0,FALSE,2.1179,6.153463277,1.817015058
(CH3NH3)Pb0.9Sr0.1I3,DMSO; acetonitrile >> IPA,7; 3 >> 1,40 | 105,3.0 | 10.0,FALSE,2.1179,6.153463277,1.817015058
Cs0.05((NH2)2CH)0.79(CH3NH3)0.16PbBr0.51I2.49,DMF; DMSO,3.54; 1,130,20,FALSE,3902.86,3338.862999,8.113385608
Cs0.05((NH2)2CH)0.79(CH3NH3)0.16PbBr0.51I2.49,DMF; DMSO,3.54; 1,130,20,FALSE,8378.79,7167.982429,8.877379503
CsPbBrI2,DMSO,1,43 >> 160,2.0 >> 10.0,FALSE,295.239,50.39522076,3.919896344
CsPbBrI2,DMSO,1,43 >> 160,2.0 >> 10.0,FALSE,15905.1,2714.888703,7.906506238
CsPbBrI2,DMSO,1,43 >> 160,2.0 >> 10.0,FALSE,138.103,413.5107302,6.024683464
CsPbBrI2,DMSO,1,43 >> 160,2.0 >> 10.0,FALSE,1034.01,2874.906509,7.963775434
CsPbBrI2,DMSO,1,43 >> 160,2.0 >> 10.0,FALSE,142.909,21648.09491,9.982672735
CsPbBrI2,DMSO,1,43 >> 160,2.0 >> 10.0,FALSE,953.057,134058.4813,11.80603141
Cs0.05((NH2)2CH)0.79(CH3NH3)0.16PbBr0.51I2.49,DMF; DMSO >> IPA,4; 1 >> 1,100 | 100,50.0 | 10.0,FALSE,178.636,30.49190878,3.417461363
Cs0.05((NH2)2CH)0.79(CH3NH3)0.16PbBr0.51I2.49,DMF; DMSO >> IPA,4; 1 >> 1,100 | 100,50.0 | 10.0,FALSE,0.492046,2.136754458,0.75928807
Cs0.05((NH2)2CH)0.79(CH3NH3)0.16PbBr0.51I2.49,DMF; DMSO,4; 1,100,60,FALSE,1021.02,174.2809327,5.160668553
((NH2)2CH)0.83(CH3NH3)0.17PbBr0.51I2.49,DMF; DMSO,4; 1,100,12,FALSE,436.829,373.7034341,5.923462526
((NH2)2CH)0.83(CH3NH3)0.17PbBr0.51I2.49,DMF; DMSO,4; 1,100,12,FALSE,2117.9,1811.845146,7.502101022
((NH2)2CH)0.83(CH3NH3)0.17PbBr0.51I2.49,DMF; DMSO,4; 1,100,12,FALSE,5622.13,1439.487072,7.272042129
((NH2)2CH)0.83(CH3NH3)0.17PbBr0.51I2.49,DMF; DMSO,4; 1,100,12,TRUE,435.035,74.25741472,4.307537634
(CH3NH3)PbI3,DMF; DMSO,4; 1,100,60,FALSE,244.538,34.99149568,3.555105052
(CH3NH3)PbI3,DMF; DMSO,4; 1,100,60,FALSE,292.715,50.26230194,3.917255332
(CH3NH3)PbI3,DMF; DMSO,4; 1,100,60,FALSE,431.127,61.69093785,4.122137046
((NH2)2CH)0.9(CH3NH3)0.1PbI3,DMF; DMSO >> IPA,4; 1 >> 1,90 | 150,5.0 | 12.0,TRUE,57.4092,210.1483569,5.347813743
((NH2)2CH)0.9(CH3NH3)0.1PbI3,DMF; DMSO >> IPA,4; 1 >> 1,90 | 150,5.0 | 12.0,TRUE,728.786,2667.746292,7.888989309
((NH2)2CH)0.9(CH3NH3)0.1PbI3,DMF; DMSO >> IPA,4; 1 >> 1,90 | 150,5.0 | 12.0,FALSE,439.575,75.03236079,4.317919498
((NH2)2CH)0.9(CH3NH3)0.1PbI3,DMF; DMSO >> IPA,4; 1 >> 1,90 | 150,5.0 | 12.0,FALSE,5758.69,982.9678798,6.890576444
Ag3Bi2I9,Unknown,,75 >> 180,4.0 >> 20.0,FALSE,1051.04,269.1077034,5.595111684
Ag3Bi2I9,Unknown,,75 >> 180,4.0 >> 20.0,FALSE,953.057,8230.21033,9.01556685
CsPbBr2I,DMF; DMSO,2; 1,100,15,TRUE,1479.51,609.8888117,6.413276665
((NH2)2CH)(CH3NH3)PbBrI,Unknown,,100,30,FALSE,193.157,57.69844736,4.055230264
((NH2)2CH)(CH3NH3)PbBrI,Unknown,,100,30,FALSE,1270.74,379.5861656,5.939081621
Cs0.05((NH2)2CH)0.8(CH3NH3)0.15PbBr0.45I2.55,DMF; DMSO,4; 1,100,30,FALSE,853.226,145.6396771,4.981135606
Cs0.05((NH2)2CH)0.8(CH3NH3)0.15PbBr0.45I2.55,DMF; DMSO,4; 1,100,30,FALSE,1510.33,257.8027082,5.552194596
((NH2)2CH)PbBr3,DMF; DMSO >> IPA,,Unknown >> 150,0.33 >> 20.0,FALSE,1251.24,213.5778675,5.364001485
((NH2)2CH)PbBr3,DMF; DMSO >> IPA,,Unknown >> 150,0.33 >> 20.0,FALSE,92.6697,568.3407635,6.342721175
Cs0.08((NH2)2CH)0.92PbBr3,DMF; DMSO >> IPA,,Unknown >> 150,0.33 >> 20.0,FALSE,8700.69,1485.146587,7.303268758
Cs0.05((NH2)2CH)0.79(CH3NH3)0.16PbBr1.2I1.8,DMF; DMSO,4; 1,135,30,FALSE,1893.27,323.1678729,5.778171918
Cs0.05((NH2)2CH)0.79(CH3NH3)0.16PbBr1.2I1.8,DMF; DMSO,4; 1,135,30,FALSE,7212.67,6155.760197,8.72514354
CsPbBr2I,DMSO,1,60 >> 150,1.0 >> 10.0,FALSE,558.475,142.9916318,4.962786109
CsPbBr2I,DMSO,1,60 >> 250,1.0 >> 10.0,FALSE,921.481,235.9354883,5.463558413
CsPbBr2I,DMSO,1,60 >> 250,1.0 >> 10.0,FALSE,367.688,94.14263325,4.544811007
CsPbBr2I,DMSO,1,60 >> 150,1.0 >> 10.0,FALSE,6.86516,2.050710421,0.71818628
CsPbBr2I,DMSO,1,60 >> 250,1.0 >> 10.0,FALSE,10.5895,3.163218047,1.151589879
CsPbBr2I,DMSO,1,60 >> 250,1.0 >> 10.0,FALSE,3.12811,0.800919564,-0.221994757
CsPbI3,Octane,,Unknown,Unknown,FALSE,89.5804,76.45372112,4.336685605
CsPbI3,Octane,,Unknown,Unknown,FALSE,384.559,65.64151654,4.18420837
((NH2)2CH)0.95(CH3NH3)0.05PbBr0.15I2.85,DMF; DMSO,4; 1,150 >> 100,10.0 >> 10.0,FALSE,510.511,128.2341902,4.853858203
((NH2)2CH)0.95(CH3NH3)0.05PbBr0.15I2.85,DMF; DMSO,4; 1,150 >> 100,10.0 >> 10.0,FALSE,510.511,128.2341902,4.853858203
(CH3NH3)PbI3,DMF,1,100,120,FALSE,24.3529,14.89380943,2.700945652
(CH3NH3)PbI3,DMF,1,100,120,FALSE,267.617,163.6698955,5.097851567
(CH3NH3)PbI3,DMSO >> IPA,1 >> 1,Unknown,Unknown,FALSE,59.0477,20.15805417,3.003603919
Cs0.05((NH2)2CH)0.81(CH3NH3)0.14PbBr0.45I2.55,DMF; DMSO,4; 1,100,45,FALSE,192,65.54609917,4.182753699
Cs0.05((NH2)2CH)0.81(CH3NH3)0.14PbBr0.45I2.55,DMF; DMSO,4; 1,100,45,FALSE,320,273.7572343,5.612241708
(CH3NH3)PbI3,GBL,1,Unknown,Unknown,FALSE,66271.4,36764.20106,10.51227985
(CH3NH3)PbI3,GBL,1,Unknown,Unknown,FALSE,8000,4438.017131,8.397962964
Cs0.88((NH2)2CH)0.12PbI3,DMF; DMSO,8.43; 1,150,30,FALSE,264,45.06294318,3.80806025
Cs0.88((NH2)2CH)0.12PbI3,DMF; DMSO,8.43; 1,150,30,FALSE,460,393.5260243,5.975147201
Cs0.88((NH2)2CH)0.12PbI3,DMF; DMSO,8.43; 1,150,30,FALSE,236,10214.19304,9.231533507
(CH3NH3)PbI3,DMF; DMSO,8; 1,65; 100,1.0; 30.0,FALSE,800,291.4373729,5.674825138
(CH3NH3)PbI3,DMF; DMSO,8; 1,65; 100,1.0; 30.0,FALSE,210,76.50231038,4.337320941
(CH3NH3)PbI3,DMF; DMSO,8; 1,65; 100,1.0; 30.0,FALSE,700,255.0077013,5.541293746
(CH3NH3)PbI3,DMF; DMSO,8; 1,65; 100,1.0; 30.0,FALSE,850,309.6522087,5.73544976
(CH3NH3)PbI3,DMF >> IPA,1 >> 1,70 >> 100,30.0 >> 480.0,TRUE,42,5907.785384,8.684026317
(CH3NH3)PbI3,DMF >> IPA,1 >> 1,70 >> 100,30.0 >> 480.0,TRUE,68,9564.985859,9.165864403
(CH3NH3)PbI3,DMF >> IPA,1 >> 1,70 >> 100,30.0 >> 480.0,TRUE,159.046,22371.65796,10.01555017
(CH3NH3)PbI3,DMF >> IPA,1 >> 1,70 >> 100,30.0 >> 480.0,TRUE,20,2813.231135,7.942088972
(CH3NH3)PbI3,DMF >> IPA,1 >> 1,70 >> 100,30.0 >> 480.0,TRUE,6,843.9693405,6.738116168
(CH3NH3)PbI3,DMF >> IPA,1 >> 1,70 >> 100,30.0 >> 480.0,TRUE,47,6611.093167,8.7965043
CsPbBr2I,DMSO,1,25; 50; 75; 100,Unknown; Unknown; Unknown; 30.0,FALSE,500,57.236905,4.047198883
CsPbBr3,DMSO,1,25; 50; 75; 100,Unknown; Unknown; Unknown; 30.0,FALSE,700,80.13166699,4.383671119
((C6H5(CH2)2NH3))2Cs9Pb10I34,DMSO,1,25; 50; 75; 100,Unknown; Unknown; Unknown; 30.0,FALSE,4000,457.89524,6.126640424
((C6H5(CH2)2NH3))2Cs39Pb40I121,DMSO,1,25; 50; 75; 100,Unknown; Unknown; Unknown; 30.0,FALSE,2000,228.94762,5.433493244
((C6H5(CH2)2NH3))2Cs59Pb60I181,DMSO,1,25; 50; 75; 100,Unknown; Unknown; Unknown; 30.0,FALSE,1200,137.368572,4.92266762
((C6H5(CH2)2NH3))2Cs79Pb80I241,DMSO,1,25; 50; 75; 100,Unknown; Unknown; Unknown; 30.0,FALSE,1200,137.368572,4.92266762
((C6H5(CH2)2NH3))2Cs99Pb100I301,DMSO,1,25; 50; 75; 100,Unknown; Unknown; Unknown; 30.0,FALSE,744.634,85.24109103,4.445483607
((C6H5(CH2)2NH3))2Cs59Pb60Br120.67I60.33,DMSO,1,25; 50; 75; 100,Unknown; Unknown; Unknown; 30.0,FALSE,1838.25,210.4314812,5.349160095
((C6H5(CH2)2NH3))2Cs59Pb60Br60.33I120.67,DMSO,1,25; 50; 75; 100,Unknown; Unknown; Unknown; 30.0,FALSE,1164.72,133.329936,4.892826778
((C6H5(CH2)2NH3))2Cs59Pb60Br181,DMSO,1,25; 50; 75; 100,Unknown; Unknown; Unknown; 30.0,FALSE,7032.94,805.0874372,6.690950889
(CH3NH3)PbI3,DMF,1,100,5,FALSE,5000,853.4648329,6.749304338
(CH3NH3)PbI3,DMF,1,100,5,FALSE,1400,238.9701532,5.476338662
(CH3NH3)PbI3,DMF; DMSO,4; 1,100,10,FALSE,0.586264,0.200142283,-1.608726752
(CH3NH3)PbI3,DMF; DMSO,4; 1,100,10,FALSE,0.346871,0.11841688,-2.133543999
(CH3NH3)PbI3,DMSO; GBL,3; 7,100,10,FALSE,216,64.52194137,4.167005342
(CH3NH3)PbI3,DMSO; GBL,3; 7,100,10,FALSE,312,93.19835976,4.534730122
((NH2)2CH)0.05(CH3NH3)0.95PbI3,DMF; DMSO,8; 1,65; 135,1.0; 1.0,FALSE,32,82.1271703,4.408268903
((NH2)2CH)0.05(CH3NH3)0.95PbI3,DMF; DMSO,8; 1,65; 135,1.0; 1.0,FALSE,32,82.1271703,4.408268903
(CH3NH3)PbI3,DMF >> IPA >> IPA,1 >> 1 >> 1,70; 25 >> 25 >> 70,30.0; Unknown >> Unknown >> 30.0,FALSE,200,51.20788998,3.935893621
(CH3NH3)PbI3,DMF >> IPA >> IPA,1 >> 1 >> 1,70; 25 >> 25 >> 70,30.0; Unknown >> Unknown >> 30.0,FALSE,100,25.60394499,3.242746441
(CH3NH3)PbI3,DMF >> Ethanol,1 >> 1,25 >> 100,Unknown >> 5.0,FALSE,3685.92,1258.321239,7.137533761
(CH3NH3)PbI3,DMF; DMSO,,100,15,FALSE,0.119505,0.066295655,-2.713630925
(CH3NH3)PbI3,DMF; DMSO,,100,15,FALSE,0.119505,0.066295655,-2.713630925
(CH3NH3)PbI3,GBL,1,50,240,FALSE,1824,3120.832471,8.045855063
(CH3NH3)PbI3,GBL,1,50,240,FALSE,1824,3120.832471,8.045855063
((NH2)2CH)0.3(CH3NH3)0.7PbBr0.225I2.775,DMF; DMSO >> Chlorobenzene,7.7; 1 >> 1,100 >> 100,5.0 >> 10.0,FALSE,1920,573.5283677,6.3518074
((NH2)2CH)0.3(CH3NH3)0.7PbBr0.225I2.775,DMF; DMSO >> Chlorobenzene,7.7; 1 >> 1,100 >> 100,5.0 >> 10.0,FALSE,480,143.3820919,4.965513038
(CH3NH3)PbI3,DMF; DMSO,4; 1,65; 100,1.0; 10.0,FALSE,8001.83,3414.640252,8.135827423
(CH3NH3)PbI3,DMF; DMSO,4; 1,65; 100,1.0; 10.0,FALSE,1480,631.5639764,6.448199245
CsPbBr3,none,1,Unknown,Unknown,FALSE,7871.41,2015.391486,7.608568741
CsPbI3,DMF; DMSO,9; 1,180,15,FALSE,288,2830.708014,7.948282141
((C6H5(CH2)2NH3))2Cs39Pb40I121,DMF; DMSO,9; 1,180,15,FALSE,609.957,5995.174194,8.698710124
((NH2)2CH)0.8(CH3NH3)0.2PbBr0.6I2.40,DMSO; GBL,3; 7,100,10,FALSE,93.8954,24.04092656,3.179757651
((NH2)2CH)0.8(CH3NH3)0.2PbBr0.6I2.40,DMSO; GBL,3; 7,100,10,FALSE,899.194,230.2291371,5.439075061
Cs0.05((NH2)2CH)0.79(CH3NH3)0.16PbBr0.51I2.49,DMF; DMSO,4; 1,105,30,FALSE,64.3856,41.21313401,3.718756992
Cs0.05((NH2)2CH)0.79(CH3NH3)0.16PbBr0.51I2.49,DMF; DMSO,4; 1,100,60,FALSE,3279.75,1119.660514,7.020780806
((NH2)2CH)0.93(CH3NH3)0.07PbBr0.21I2.79,DMF; DMSO,8; 1,100,60,FALSE,312.811,334.5088837,5.812663437
Cs0.08((NH2)2CH)0.8(CH3NH3)0.12PbBr0.36I2.64,DMF; DMSO,4; 1,100,60,FALSE,628.671,241.4468655,5.48664943
Cs0.08((NH2)2CH)0.8(CH3NH3)0.12PbBr0.36I2.64,DMF; DMSO,4; 1,100,60,FALSE,175.192,67.28409496,4.208923878
(CH3NH3)PbI3,DMF; DMSO,4; 1,100,10,FALSE,111.649,19.05769903,2.947471168
(CH3NH3)PbI3,DMF; DMSO,4; 1,100,10,FALSE,408,69.64273037,4.243378321
(CH3NH3)PbI3,DMSO; GBL,3; 7,100,10,FALSE,960,141071.231,11.85702023
(CH3NH3)PbI3,DMSO; GBL,3; 7,100,10,FALSE,1079.45,158624.3128,11.97429387
(CH3NH3)PbI3,DMSO; GBL,3; 7,100,10,FALSE,2033.19,298775.6418,12.60744821
(CH3NH3)PbI3,DMSO; GBL,3; 7,60; 100,1.0; 5.0,FALSE,5.56018,105.1330683,4.655226865
(CH3NH3)PbI3,DMSO; GBL,3; 7,60; 100,1.0; 5.0,FALSE,13.1049,247.7902418,5.512582589
((NH2)2CH)PbI3,DMF; DMSO,4; 1,150,30,FALSE,48.455,16.54185539,2.805893859
((NH2)2CH)PbI3,DMF; DMSO,4; 1,150,30,FALSE,186.626,63.71149117,4.154364941
((NH2)2CH)0.25(CH3NH3)0.75PbI3,DMSO; GBL,1; 1,120; 130,2.0; 28.0,FALSE,840,250.9186609,5.525128826
Cs0.15((NH2)2CH)0.8(CH6N3)0.05PbBr0.45I2.55,DMF; DMSO,4; 1,100,60,FALSE,8,6.843930858,1.923362253
((NH2)2CH)0.54(CH3NH3)0.46PbI3,DMF; DMSO | IPA,10; 1 | 1,70 | 150,15.0 | 15.0,FALSE,436.829,50.00547994,3.912132598
((NH2)2CH)0.54(CH3NH3)0.46PbI3,DMF; DMSO | IPA,10; 1 | 1,70 | 150,15.0 | 15.0,FALSE,1000,114.47381,4.740346063
((NH2)2CH)0.15(CH3NH3)0.85PbI3,DMF; DMSO,,120,10,FALSE,0.243529,0.729179342,-0.315835567
((NH2)2CH)0.15(CH3NH3)0.85PbI3,DMF; DMSO,,120,10,FALSE,1,2.99421975,1.09668368
(CH3NH3)PbI3,DMSO | IPA,1 | 1,Unknown | 150,Unknown | 20.0,FALSE,21.2036,7.238610773,1.979429306
(CH3NH3)PbI3,DMSO | Butanol; IPA,1 | 2; 98,Unknown | 150,Unknown | 20.0,FALSE,43.2632,14.7694479,2.692560716
((NH2)2CH)0.3(CH3NH3)0.7PbI3,DMF | DMF; IPA,1 | 1; 100,Unknown | 100,10,FALSE,2233.9,381.3110181,5.943615362
(CH3NH3)PbI3,DMF; DMSO,9; 1,100,20,FALSE,99.8258,37.61255084,3.627337794
(CH3NH3)PbI3,DMF; DMSO,9; 1,100,20,FALSE,558.475,210.4232506,5.349120981
(CH3NH3)PbI3,DMF,1,100,10,FALSE,208.295,35.55449148,3.571066491
(CH3NH3)PbI3,DMF,1,100,10,FALSE,576.838,98.46218946,4.589672611
(CH3NH3)PbI3,DMF,1,100,10,FALSE,381.223,65.0720848,4.175495652
(CH3NH3)PbI3,DMF,1,100,10,FALSE,87.6705,14.96473773,2.705696615
(CH3NH3)PbI3,DMF; NMP,85; 15,80,5,FALSE,1694.32,506.1148875,6.226763694
(CH3NH3)PbI3,DMF; NMP,85; 15,80,5,FALSE,77.528,23.15859755,3.142366096
(CH3NH3)PbI3,DMF; NMP,85; 15,80,5,FALSE,194.823,58.1961027,4.063818389
Cs0.05((NH2)2CH)0.79(CH3NH3)0.16PbBr0.51I2.49,Unknown,1,100,20,FALSE,517.995,425.4440115,6.053133356
Cs0.05((NH2)2CH)0.79(CH3NH3)0.16PbBr0.51I2.49,Unknown,1,100,20,FALSE,601.362,493.9156973,6.202364849
Cs0.05((NH2)2CH)0.79(CH3NH3)0.16PbBr0.51I2.49,Unknown,1,100,20,FALSE,1373.03,1127.708551,7.027943022
((NH2)2CH)0.9(CH3NH3)0.1PbI3,DMF; DMSO | IPA,95; 5 | 1,Unknown | 125,Unknown | 5.0,FALSE,247.146,63.27912588,4.14755551
((NH2)2CH)0.9(CH3NH3)0.1PbI3,DMF; DMSO | IPA,95; 5 | 1,Unknown | 125,Unknown | 5.0,FALSE,381.223,97.6081272,4.58096076
(CH3NH3)PbI3,DMSO,1,100,Unknown,FALSE,104.839,34.00103186,3.526390873
(CH3NH3)PbI3,DMF; DMSO,4; 1,60; 80,1.0; 2.0,FALSE,55.8901,482.6440374,6.179279399
(CH3NH3)PbI3,DMF; DMSO,4; 1,60; 80,1.0; 2.0,FALSE,200,1727.118174,7.454209503
(CH3NH3)PbI3,DMF; DMSO,4; 1,60; 80,1.0; 2.0,FALSE,274.606,2371.385067,7.77122948
(CH3NH3)PbI3,DMF; DMSO,9; 1,Unknown | 100,Unknown | 20.0,FALSE,269.862,92.1270907,4.523169044
(CH3NH3)PbI3,DMF | IPA,1 | 1,110,12,FALSE,133.726,45.6521753,3.821051258
(CH3NH3)PbI3,DMF | IPA | H2O,1 | 1 | 1,110,12,FALSE,110,37.55245265,3.625738693
(CH3NH3)PbI3,DMF | IPA | H2O | Ethanol,1 | 1 | 1 | 1,110,12,FALSE,480,163.8652479,5.099044431
(CH3NH3)PbI3,DMF; DMSO,7.69; 1,65; 100,1.0; 5.0,FALSE,1791.61,458.7228388,6.128446191
(CH3NH3)PbI3,DMF; DMSO,7.69; 1,65; 100,1.0; 5.0,FALSE,3403.41,871.4072241,6.770109404
(CH3NH3)PbI3,DMF; DMSO,7.69; 1,65; 100,1.0; 5.0,FALSE,7101.63,1818.297438,7.505655869
(CH3NH3)PbI3,DMF,1,Unknown,Unknown,FALSE,762.446,260.2883392,5.561790013
CsPbBrI2,DMF; DMSO,4; 1,35; 120; 165,5.0; 10.0; 5.0,FALSE,71.3976,18.28060223,2.90584051
CsPbBrI2,DMF; DMSO,4; 1,35; 120; 165,5.0; 10.0; 5.0,FALSE,2296.98,588.1174956,6.37692675
(C2H5NH3)0.5(CH3NH3)0.5PbBr3,DMF; DMSO,4; 1,100,60,FALSE,30.5672,26.14997542,3.26384825
(CH3NH3)PbI3,DMSO; GBL,3; 7,100,60,TRUE,8655.21,1477.383471,7.298027877
(CH3NH3)PbI3,DMSO; GBL,3; 7,100,60,TRUE,2111.75,360.4608722,5.887383413
((NH2)2CH)0.8(CH3NH3)0.2PbBr0.6I2.4,DMF; DMSO,7; 3,80; 120,2.0; 5.0,FALSE,5466.26,4676.338186,8.450270644
((NH2)2CH)0.8(CH3NH3)0.2PbBr0.6I2.4,DMF; DMSO,7; 3,80; 120,2.0; 5.0,FALSE,5466.26,4676.338186,8.450270644
((NH2)2CH)0.8(CH3NH3)0.2PbBr0.6I2.4,DMF; DMSO,7; 3,80; 120,2.0; 5.0,FALSE,2.67617,0.456803396,-0.783502185
((NH2)2CH)0.8(CH3NH3)0.2PbBr0.6I2.4,DMF; DMSO,7; 3,80; 120,2.0; 5.0,FALSE,0.09691,0.016541855,-4.10186142
((NH2)2CH)0.8(CH3NH3)0.2PbBr0.6I2.4,DMF; DMSO,7; 3,80; 120,2.0; 5.0,FALSE,2.32698,220.5175398,5.395977238
((NH2)2CH)0.8(CH3NH3)0.2PbBr0.6I2.4,DMF; DMSO,7; 3,80; 120,2.0; 5.0,FALSE,217.517,186.0839136,5.22619772
((NH2)2CH)0.8(CH3NH3)0.2PbBr0.6I2.4,DMF; DMSO,7; 3,80; 120,2.0; 5.0,FALSE,2.32698,220.5175398,5.395977238
(CH3NH3)PbI3,DMF,1,100,10,FALSE,517.995,243.1497839,5.493677648
(CH3NH3)PbI3,DMF,1,100,10,FALSE,1745.58,819.3851287,6.708554216
((NH2)2CH)SnI3,DMSO,1,60; 100,0.08; 15.0,TRUE,128.771,165.2437163,5.107421453
((NH2)2CH)SnI3,DMSO,1,60; 100,0.08; 15.0,TRUE,2117.9,2717.767718,7.907566131
(CH3NH3)PbI3,DMF; DMSO >> IPA,10; 1 >> 1,25 >> 100,0.0 >> 30.0,FALSE,269.191,45.94901037,3.827532311
(CH3NH3)PbI3,DMF; DMSO >> IPA >> IPA,10; 1 >> 1 >> 1,25 >> 100 >> 70,0.0 >> 30.0 >> 10.0,FALSE,1230.76,210.0820756,5.34749829
Cs0.05((NH2)2CH)0.79(CH3NH3)0.16PbBr0.48I2.52,DMF; DMSO,4; 1,100,60,FALSE,3.86314,0.659410827,-0.416408529
(CH3NH3)PbI3,acetonitrile; Methylamine,,100,10,FALSE,225.35,38.46566002,3.649765896
(CH3NH3)PbI3,acetonitrile; Methylamine,,100,10,FALSE,112.675,19.23283001,2.956618715
(CH3NH3)PbI3,DMF; DMSO,17; 3,100,30,FALSE,4380,1869.087984,7.533205882
CsPbBrI2,DMSO,1,60; 250,10.0; 10.0,FALSE,840,215.0731379,5.370978147
CsPbBrI2,DMSO,1,60; 250,10.0; 10.0,FALSE,2582.87,661.3166139,6.494232717
CsPbBrI2,DMSO,1,60; 250,10.0; 10.0,FALSE,26.9358,176.4985762,5.173312809
CsPbBrI2,DMSO,1,60; 250,10.0; 10.0,FALSE,159.892,1047.702698,6.95435514
(CH3NH3)PbI3,DMF,1,100,10,FALSE,314.517,67.10729972,4.206292827
(CH3NH3)PbI3,DMF,1,100,10,FALSE,720,153.6236699,5.03450591
(CH3NH3)PbI3,DMF,1,100,10,FALSE,2.72989,23.57421317,3.160153452
(CH3NH3)PbI3,DMF,1,100,10,FALSE,4.45755,38.49357809,3.650491425
Cs0.09((NH2)2CH)0.58(CH3NH3)0.33PbBr0.65I2.35,DMF; DMSO,4; 1,100,30,FALSE,34.0941,29.16720788,3.373045061
Cs0.09((NH2)2CH)0.58(CH3NH3)0.33PbBr0.65I2.35,DMF; DMSO,4; 1,100,30,FALSE,158.843,339.7220341,5.828127737
Cs0.09((NH2)2CH)0.58(CH3NH3)0.33PbBr0.65I2.35,DMF; DMSO,4; 1,100,30,FALSE,4.7727,10.207509,2.323123626
Cs0.09((NH2)2CH)0.58(CH3NH3)0.33PbBr0.65I2.35,DMF; DMSO,4; 1,100,30,FALSE,2.82166,103.5584807,4.640136484
Cs0.09((NH2)2CH)0.58(CH3NH3)0.33PbBr0.65I2.35,DMF; DMSO,4; 1,100,30,FALSE,13.1381,482.1848399,6.178327526
(CH3NH3)PbI3,DMF; DMSO,4; 1,100,10,FALSE,314.517,80.52875966,4.388614383
(CH3NH3)PbI3,DMF; DMSO,4; 1,100,10,FALSE,3132.25,801.9795669,6.68708313
(CH3NH3)PbI3,DMF; DMSO >> IPA,6; 4 >> 1,60 >> 100,5.0 >> 40.0,FALSE,972.675,332.0575626,5.805308335
(CH3NH3)PbI3,DMF; DMSO >> IPA,6; 4 >> 1,60 >> 100,5.0 >> 40.0,FALSE,516.247,176.2394638,5.17184366
((SC4H3CH2NH3))2((NH2)2CH)4Pb5I16,DMF,1,100,35,FALSE,296.44,75.90033452,4.329421092
((SC4H3CH2NH3))2((NH2)2CH)4Pb5I16,DMF,1,100,35,FALSE,576,3774.277351,8.235964213
((SC4H3CH2NH3))2((NH2)2CH)4Pb5I16,DMF,1,100,35,FALSE,3148.56,20631.14357,9.934557037
(CH3NH3)PbI3,DMF; DMSO,8.9; 1.1,60; 100,1.0; 30.0,FALSE,6.06568,11.67555784,2.457497583
(CH3NH3)PbI3,DMF; DMSO,8.9; 1.1,60; 100,1.0; 30.0,FALSE,2.00522,3.859758854,1.350604708
(CH3NH3)PbI3,DMF; DMSO,8.9; 1.1,60; 100,1.0; 30.0,FALSE,34.9463,67.26657964,4.208663525
(CH3NH3)PbI3,DMF; DMSO >> IPA,7; 3 >> 1,100 >> 100,10.0 >> 10.0,FALSE,323.317,82.78190682,4.416209521
(CH3NH3)PbI3,DMF; DMSO,8.9; 1.1,60; 100,1.0; 30.0,FALSE,109.842,211.4299837,5.353893898
(CH3NH3)PbI3,DMF; DMSO,8.9; 1.1,60; 100,1.0; 30.0,FALSE,2306.13,885.6903848,6.786367437
(CH3NH3)PbI3,DMF; DMSO >> IPA >> IPA,7; 3 >> 1 >> 1,100 >> 100 >> 100,10.0 >> 10.0 >> 5.0,FALSE,689.342,176.4987465,5.173313774
CsPbBrI2,DMF; DMSO,9; 1,50; 250,1.0; 1.0,FALSE,144.855,123.9222006,4.819653954
CsPbBrI2,DMF; DMSO,9; 1,50; 250,1.0; 1.0,FALSE,449.771,384.7752032,5.952659276
(CH3NH3)PbI3,DMSO; GBL,7; 3,100,10,FALSE,625.622,293.6705066,5.682458413
(CH3NH3)PbI3,DMSO; GBL,7; 3,100,10,FALSE,100,1511.228403,7.320678111
(CH3NH3)PbI3,DMSO; GBL,7; 3,100,10,FALSE,93.8432,80.28204654,4.385546016
(CH3NH3)PbI3,DMSO; GBL,9; 1,Unknown,Unknown,FALSE,207.198,97.25991355,4.577386916
(CH3NH3)PbI3,DMSO,1,Unknown,Unknown,FALSE,111.78,52.47016446,3.960244712
(CH3NH3)PbI3,DMSO; GBL,9; 1,Unknown,Unknown,FALSE,449.771,211.1250523,5.352450623
Cs0.06((NH2)2CH)0.79(CH3NH3)0.15PbBr0.45I2.55,DMF; DMSO,4; 1,100,60,FALSE,762.446,978.398945,6.885917506
CsPbBrI2,DMSO,1,280,10,FALSE,22.2407,7.592662124,2.027182271
Cs0.99Rb0.01PbBrI2,DMSO,1,280,10,FALSE,254.149,86.76289353,4.463179036
(CH3NH3)PbI3,DMF >> none,1 >> nan,70 >> 145,30.0 >> 30.0,FALSE,336.091,114.7367397,4.742640284
(CH3NH3)PbI3,DMF >> none,1 >> nan,70 >> 145,30.0 >> 30.0,FALSE,2596.56,886.4290587,6.787201098
CsPbI3,DMF; DMSO,4; 6,350,40,FALSE,11561.1,1973.398456,7.58751244
((NH2)2CH)0.83(CH3NH3)0.17PbBr0.51I2.49,DMF; DMSO,4; 1,110,60,FALSE,218.415,74.5638086,4.31165525
((NH2)2CH)0.83(CH3NH3)0.17PbBr0.51I2.49,DMF; DMSO,4; 1,110,60,FALSE,500,170.6929666,5.139866426
((NH2)2CH)0.83(CH3NH3)0.17PbBr0.51I2.49,DMF; DMSO,4; 1,110,60,FALSE,48.7058,797.8697822,6.681945404
((NH2)2CH)0.83(CH3NH3)0.17PbBr0.51I2.49,DMF; DMSO,4; 1,110,60,FALSE,125.124,2049.70781,7.62545253
(CH3NH3)PbI3,DMF; NMP,6; 1,80,5,FALSE,55.4588,99.1993779,4.597131743
(CH3NH3)PbI3,DMF; NMP,6; 1,80,5,FALSE,38.764,69.33732221,4.238983321
(CH3NH3)PbI3,DMF; NMP,6; 1,80,5,FALSE,74.1357,132.6068238,4.887388538
Cs0.1((NH2)2CH)0.9PbI3,DMF; DMSO,4; 1,100,10,FALSE,243.529,611.7644342,6.416347297
Cs0.1((NH2)2CH)0.9PbI3,DMF; DMSO,4; 1,100,10,FALSE,1000,2512.080426,7.828866544
CsAgBiBr6,DMSO,1,285,20,FALSE,212.369,123.2496417,4.814211906
CsAgBiBr6,DMSO,1,285,20,FALSE,2240.79,1300.456115,7.170470339
CsAgBiBr6,DMSO,1,285,20,FALSE,1157.16,671.5648489,6.509610585
CsAgBiBr6,DMSO,1,285,20,FALSE,247.79,143.8064346,4.968468192
CsAgBiBr6,DMSO,1,285,20,FALSE,240.515,139.5843441,4.938669036
(CH3NH3)PbI3,DMF; DMSO,4; 1,100,50,TRUE,57.9471,500.4074478,6.215422662
(N(CH3NH3))2(CH3NH3)59Pb60I181,DMF; DMSO,4; 1,100,50,TRUE,225.224,1944.942319,7.572987599
(N(CH3NH3))2(CH3NH3)59Pb60I181,DMF; DMSO,4; 1,100,50,TRUE,225.224,1944.942319,7.572987599
(CH3NH3)PbI3,DMSO; GBL,3; 7,100,10,FALSE,41.5115,35.51272948,3.569891209
(CH3NH3)PbI3,DMSO; GBL,3; 7,100,10,FALSE,117.276,100.3286044,4.608450843
Cs0.05((NH2)2CH)0.79(CH3NH3)0.16PbBr0.39I2.61,DMF,1,100,60,FALSE,6.3,155.7493695,5.04824811
Cs0.05((NH2)2CH)0.79(CH3NH3)0.16PbBr0.39I2.61,DMF,1,100,60,FALSE,7.1,175.5270673,5.16779326
Cs0.05((NH2)2CH)0.79(CH3NH3)0.16PbBr0.39I2.61,DMF,1,100,60,FALSE,8.3,205.1936138,5.323953991
Cs0.1((NH2)2CH)0.9PbI3,DMF; DMSO,4; 1,150,10,FALSE,148.271,389.5289181,5.964938107
Cs0.05((NH2)2CH)0.79(CH3NH3)0.16PbBr0.47I2.53,DMF; DMSO,4; 1,100,45,FALSE,5903.7,3123.932207,8.04684781
Cs0.17((NH2)2CH)0.75(CH3NH3)0.08PbBr0.39I2.61,DMF; DMSO,4; 1,100,10,FALSE,266.072,96.92915584,4.573980359
Cs0.17((NH2)2CH)0.75(CH3NH3)0.08PbBr0.39I2.61,DMF; DMSO,4; 1,100,10,FALSE,254.756,92.8067742,4.530519635
Cs0.05((NH2)2CH)0.83(CH3NH3)0.12PbBr0.49I2.51,DMF; DMSO,4; 1,Unknown,Unknown,FALSE,144,24.57978719,3.201924446
Cs0.05((NH2)2CH)0.83(CH3NH3)0.12PbBr0.49I2.51,DMF; DMSO,4; 1,Unknown,Unknown,FALSE,144,20.98349085,3.043735978
(CH3NH3)PbI3,DMF,1,100,2,FALSE,5220.41,1247.522178,7.128914605
((NH2)2CH)0.026(CH3NH3)0.974PbI3,DMF,1,130,90,FALSE,43675.1,22645.34949,10.02770979
((NH2)2CH)0.026(CH3NH3)0.974PbI3,DMF,1,130,90,FALSE,1129.34,24381.29549,10.10157154
(CH3NH3)PbI3,DMF,1,130,90,FALSE,33.5341,723.9669197,6.5847457
((NH2)2CH)0.026(CH3NH3)0.974PbI3,DMF,1,130,90,FALSE,0.279293,0.725780291,-0.320507939
(CH3NH3)PbI3,DMF,1,130,90,FALSE,0.0925757,0.240570363,-1.424742661
(CH3NH3)PbI3,DMF,1,130,90,FALSE,0.130095,0.338069293,-1.084504396
(CH3NH3)PbI3,IPA >> DMF; DMSO,1 >> 3; 7,100,10,FALSE,14.3015,15.50226633,2.740986228
(CH3NH3)PbI3,IPA >> DMF; DMSO,1 >> 3; 7,100,10,FALSE,210.209,227.8583298,5.428724075
((NH2)2CH)0.5(CH3NH3)0.5Pb0.5Sn0.5I3,DMF; DMSO,4; 1,60; 100,2.0; 6.0,FALSE,21.3859,3.650422714,1.294842973
((NH2)2CH)0.5(CH3NH3)0.5Pb0.5Sn0.5I3,DMF; DMSO >> IPA,4; 1,60; 100 >> 100,2.0; 6.0 >> 8.0,FALSE,29.7106,5.071390453,1.623615031
((NH2)2CH)0.5(CH3NH3)0.5Pb0.5Sn0.5I3,DMF; DMSO,4; 1,60; 100,2.0; 6.0,FALSE,55.0753,9.400966343,2.240812486
(CH3NH3)PbI3,DMF,1,100,2,FALSE,5220.41,1247.522178,7.128914605
(CH3NH3)PbI3,DMF,1,100,2,FALSE,2541.49,607.3402547,6.409089185
(CH3NH3)PbI3,DMF,1,100,2,FALSE,2541.49,607.3402547,6.409089185
(CH3NH3)PbI3,DMF,1,100,2,FALSE,840.227,1725.136648,7.453061543
((NH2)2CH)0.85(CH3NH3)0.15PbBr0.45I2.55,DMF; DMSO,4; 1,100,30,FALSE,650.926,111.10849,4.710507111
((NH2)2CH)0.85(CH3NH3)0.15PbBr0.45I2.55,DMF; DMSO,4; 1,100,30,FALSE,1705.86,291.178304,5.673935808
((NH2)2CH)0.85(CH3NH3)0.15PbBr0.45I2.55,DMF; DMSO,4; 1,100,30,FALSE,704.263,120.2127407,4.789263013
CsPbBrI2,DMF; DMSO,4; 1,65,24,FALSE,437.935,69427.53742,11.14803886
CsPbBrI2,DMF; DMSO,4; 1,65,24,FALSE,1.86626,295.8654503,5.689904791
((NH2)2CH)0.3(CH3NH3)0.7PbI3,DMF; DMSO,,100,5,FALSE,7.26508,12.4304263,2.520147201
(CH3NH3)PbI3,DMSO; GBL,3; 7,100,20,FALSE,1118.25,617.7754853,6.426125099
(CH3NH3)PbI3,DMSO; GBL,3; 7,100,20,FALSE,2236.51,1235.556495,7.119276751
(CH3NH3)PbI3,DMF; DMSO,4; 1,100,10,FALSE,2673.65,684.5598752,6.528776114
(CH3NH3)MnI3,Unknown,,100,30,FALSE,2.61021,4.466024191,1.49649857
(CH3NH3)PbI3,DMF,1,25; 100,10.0; 10.0,FALSE,0.0883482,0.075581122,-2.582548742
((NH2)2CH)0.83(CH3NH3)0.17PbBr0.51I2.49,DMF; DMSO,4; 1,100,60,FALSE,3292.01,2816.286103,7.943174311
((NH2)2CH)0.83(CH3NH3)0.17PbBr0.51I2.49,DMF; DMSO,4; 1,100,60,FALSE,20294.4,17361.6838,9.762020977
(CH3NH3)PbI3,DMF >> IPA,1 >> 1,25 >> 135,Unknown >> 4.0,FALSE,31.8831,27.27571649,3.305996801
(CH3NH3)PbI3,DMF >> IPA,1 >> 1,25 >> 135,Unknown >> 4.0,FALSE,31.8831,27.27571649,3.305996801
(CH3NH3)PbI3,DMF >> IPA,1 >> 1,25 >> 135,Unknown >> 4.0,FALSE,36.5294,31.25058599,3.442038128
((NH2)2CH)0.48(CH3NH3)0.52PbI3,DMSO >> IPA,1,115,15,FALSE,11.8302,10.12063385,2.314576296
(CH3NH3)PbI3,DMF; DMSO,9; 1,60; 120,2.0; 15.0,FALSE,0.643856,0.384655917,-0.955406065
((NH2)2CH)0.3(CH3NH3)0.7PbI3,DMF; DMSO,,100,5,FALSE,2921.37,1121.978952,7.022849326
(CH3NH3)PbI3,DMF >> IPA,1 >> 1,75 >> 135,30.0 >> 10.0,FALSE,314.84,269.3428989,5.595985285
(CH3NH3)PbI3,DMF >> IPA,1 >> 1,75 >> 135,30.0 >> 10.0,FALSE,1530.55,1309.372297,7.177303139
(CH3NH3)PbI3,DMF >> IPA,1 >> 1,75 >> 135,30.0 >> 10.0,FALSE,662.493,566.7570357,6.339930703
(CH3NH3)PbI3,DMF >> IPA,1 >> 1,75 >> 135,30.0 >> 10.0,FALSE,217.185,185.7998904,5.224670237
Cs0.17((NH2)2CH)0.83PbBrI2,DMF; DMSO,4; 1,100,10,FALSE,504,431.1676441,6.06649698
Cs0.17((NH2)2CH)0.83PbBrI2,DMF; DMSO,4; 1,100,10,FALSE,1056,903.3988733,6.806164176
(CH3NH3)PbI3,DMF >> IPA,1 >> 1,70 >> 70,15.0 >> 30.0,FALSE,14.8425,13.66619367,2.614925168
(CH3NH3)PbI3,DMF >> IPA,1 >> 1,70 >> 70,15.0 >> 30.0,FALSE,204.903,188.6639098,5.239967177
((NH2)2CH)0.85(CH3NH3)0.15PbBr0.45I2.55,DMF; DMSO,4; 1,150; 100,10.0; 40.0,FALSE,8009.62,2949.934799,7.989538347
((NH2)2CH)0.85(CH3NH3)0.15PbBr0.45I2.55,DMF; DMSO,4; 1,150; 100,10.0; 40.0,FALSE,21762,8014.922192,8.989060357
(CH3NH3)PbI3,DMF,1,100,45,FALSE,771.474,263.3703714,5.573561298
(CH3NH3)PbI3,DMF; DMSO,9; 1,60; 120,2.0; 15.0,FALSE,0.643856,0.384655917,-0.955406065
(CH3NH3)PbI3,DMF,1,25; 60,20.0; 40.0,FALSE,41.1678,14.05410782,2.642914725
(CH3NH3)In0.15Pb0.85I3,DMF,1,25; 60,20.0; 40.0,FALSE,112.675,38.46566002,3.649765896
CsPbBr3,DMF >> Methanol,1 >> 1,80 >> 250,30.0 >> 10.0,FALSE,2117.9,723.0212679,6.583438638
(CH3NH3)PbI3,DMF >> IPA,1 >> 1,100,70,FALSE,2.85202,0.057051118,-2.863807606
(CH3NH3)PbI3,DMF >> IPA,1 >> 1,100,15,FALSE,249.096,63.77840281,4.155414619
(CH3NH3)PbI3,DMF >> IPA,1 >> 1,100,15,FALSE,840.835,215.2869308,5.3719717
(CH3NH3)PbI3,DMF >> IPA,1 >> 1,100,15,FALSE,696.186,178.2510805,5.183193121
(CH3NH3)PbI3,DMF,1,100,15,FALSE,691.53,177.0589608,5.176482789
(CH3NH3)PbI3,none >> none,1 >> 1,Unknown >> 150,Unknown >> 20.0,FALSE,3.78876,6.482502869,1.869106681
Cs0.23(CH3NH3)0.77PbI3,none >> none,1 >> 1,Unknown >> 150,Unknown >> 20.0,FALSE,17.3865,29.74800097,3.392761935
(CH3NH3)SnI3,DMSO,1,65,60,TRUE,500,855.4913572,6.751675991
(CH3NH3)PbI3,DMF; DMSO,7; 3,Unknown,Unknown,FALSE,138.812,38.49139357,3.650434673
(CH3NH3)PbI3,DMF; DMSO,7; 3,Unknown,Unknown,FALSE,248.993,69.04365299,4.234738957
Cs0.1((NH2)2CH)0.9PbI3,DMF; DMSO,4; 1,150,20,FALSE,0.613053,1.048923086,0.047764006
Cs0.1((NH2)2CH)0.9PbI3,DMF; DMSO,4; 1,150,20,TRUE,0.439689,0.688941411,-0.372599046
Cs0.1((NH2)2CH)0.9PbI3,DMF; DMSO,4; 1,150,20,TRUE,1.55132,2.430737613,0.888194756
(CH3NH3)PbI3,DMF >> none,1 >> 1,100 >> 150,10.0 >> 15.0,FALSE,18.2004,3.125203697,1.139499464
(CH3NH3)PbI3,DMF >> none,1 >> 1,100 >> 150,10.0 >> 15.0,FALSE,90,15.45396435,2.737865563
(CH3NH3)PbI3,DMF,1,100,50,TRUE,0.0839119,0.033620002,-3.392634087
(CH3NH3)PbI3,DMF,1,100,50,TRUE,0.0905209,0.036267953,-3.316820763
((NH2)2CH)PbI3,DMF,1,100; 120; 140,20.0; 20.0; 20.0,FALSE,0.0396845,0.01354773,-4.301536269
(CH3NH3)PbI3,DMF; DMSO; H2O,3; 1; 1,80,10,FALSE,2.62493,35.85966744,3.579613194
(CH3NH3)PbI3,DMF; DMSO; H2O,3; 1; 1,80,10,TRUE,257.542,7916.242932,8.976671995
(CH3NH3)PbI3,DMF; DMSO,3; 1,80,10,TRUE,84.1946,2587.94646,7.858619968
(CH3NH3)PbI3,DMF,1,100,10,FALSE,36.8722,6.293825203,1.839569026
(CH3NH3)PbI3,DMF,1,100,10,FALSE,360.636,61.5580287,4.119980286
(CH3NH3)PbI3,DMF >> IPA,1 >> 1,70 >> 70,30.0 >> 30.0,FALSE,183.256,31.28051029,3.442995229
(CH3NH3)PbI3,DMF >> IPA,1 >> 1,70 >> 70,30.0 >> 30.0,FALSE,130.311,22.24317117,3.102035048
(CH3NH3)PbI3,DMF,1,100,20,FALSE,2676.17,765.8784402,6.641023463
(CH3NH3)PbI3,DMF,1,100,20,FALSE,482.958,138.2151058,4.928811209
((CF3CH2NH3))0.12(C4H9NH3)1.88(CH3NH3)3Pb4I13,DMF,1,80,Unknown,FALSE,216,36.86968078,3.607389554
(C4H9NH3)2(CH3NH3)3Pb4I13,DMF,1,80,Unknown,FALSE,216,36.86968078,3.607389554
(CH3NH3)PbI3,DMF; DMSO >> IPA; H2O,9; 1 >> 95; 5,100 >> 100,3.0 >> 10.0,FALSE,81.4044,24.31652743,3.19115626
(CH3NH3)PbI3,DMF >> IPA >> IPA,1 >> 1 >> 1,40 >> 100 >> 100,3.0 >> 5.0 >> 5.0,FALSE,49.1571,5.627200525,1.727612076
(CH3NH3)PbI3,DMF >> IPA >> IPA,1 >> 1 >> 1,40 >> 100 >> 100,3.0 >> 5.0 >> 5.0,FALSE,254.149,29.09340434,3.370511493
(CH3NH3)PbI3,DMF >> IPA,1 >> 1,70 >> 70,60.0 >> 60.0,FALSE,89.5804,57.34029084,4.049003533
(CH3NH3)PbI3,DMF >> IPA,1 >> 1,70 >> 70,60.0 >> 60.0,FALSE,1044.08,668.3141721,6.50475838
(CH3NH3)PbI3,DMF; DMSO,87; 13,60; 100,1.0; 10.0,FALSE,143.497,5266.52088,8.569125249
(CH3NH3)PbI3,DMF; DMSO,87; 13,60; 100,1.0; 10.0,FALSE,95.8291,163.9619336,5.099634289
(CH3NH3)PbI3,DMF,1,60,60,FALSE,489.076,83.48183333,4.424629043
(CH3NH3)PbI3,DMF,1,60,60,FALSE,1256.82,214.5303343,5.368451147
(CH3NH3)PbI3,GBL; DMSO,7; 3,100,10,FALSE,15.8628,5.415336781,1.689235073
(CH3NH3)PbI3,GBL; DMSO,7; 3,100,10,FALSE,53.6547,18.31695983,2.907827397
(CH3NH3)PbI3,DMF; DMSO,4; 1,Unknown,Unknown,FALSE,165.887,56.6314883,4.036565161
(CH3NH3)PbI3,DMF; DMSO,4; 1,Unknown,Unknown,FALSE,496.33,169.4400802,5.132499355
(CH3NH3)PbI3,none,1,60; 80,1.0; 2.0,FALSE,600,153.6236699,5.03450591
(CH3NH3)PbI3,none,1,60; 80,1.0; 2.0,FALSE,400,102.41578,4.629040802
(CH3NH3)PbI3,DMF,1,100,60,FALSE,720,215.0731379,5.370978147
((NH2)2CH)0.85(CH3NH3)0.15Pb1.0Br0.45I2.55,DMF; DMSO,,105,60,FALSE,0.567019,0.096786155,-2.335251319
((NH2)2CH)0.85(CH3NH3)0.15Pb1.0Br0.45I2.55,DMF; DMSO,,105,60,FALSE,0.419943,0.071681316,-2.635525145
(CH3NH3)PbI3,DMF; DMSO,4; 1,110,30,FALSE,250,213.8728393,5.36538163
((NH2)2CH)0.85(CH3NH3)0.15Pb1.0Br0.45I2.55,DMF; DMSO,,105,60,FALSE,9.74822,84.18163965,4.432976841
(CH3NH3)PbI3,DMF; DMSO,4; 1,110,30,FALSE,240,205.3179257,5.324559635
(CH3NH3)PbI3,DMF; DMSO,4; 1,110,30,FALSE,4000,682.7718664,6.526160787
(CH3NH3)PbI3,DMF; DMSO,4; 1,110,30,FALSE,375,64.00986247,4.159037173
(CH3NH3)PbI3,DMF; DMSO,4; 1,110,30,FALSE,25,21.38728393,3.062796537
CsPbBrI2,DMF; DMSO,1; 1,220,4,FALSE,4000,853.4648329,6.749304338
CsPbBrI2,DMF; DMSO,1; 1,220,4,FALSE,6000,1280.197249,7.154769446
CsPbBrI2,DMF; DMSO,1; 1,220,4,FALSE,480,102.41578,4.629040802
(NH3C6H4NH3)Cs4Pb5Br4.8I11.2,DMF; DMSO,3; 1,45; 120,4.0; 30.0,FALSE,1000,213.3662082,5.363009977
(NH3C6H4NH3)Cs2Pb3Br3I7,DMF; DMSO,3; 1,45; 120,4.0; 30.0,FALSE,1100,234.7028291,5.458320157
(CH3NH3)PbI3,DMF,1,Unknown,Unknown,FALSE,900,307.2473399,5.727653091
((NH2)2CH)0.85(CH3NH3)0.15Pb1.0Br0.45I2.55,DMF; DMSO,,105,60,FALSE,6.45865,55.77425899,4.021312454
(CH3NH3)PbI3,DMF,1,Unknown,Unknown,FALSE,900,307.2473399,5.727653091
(CH3NH3)PbI3,DMF,1,Unknown,Unknown,FALSE,100,34.13859332,3.530428513
((NH2)2CH)0.85(CH3NH3)0.15Pb1.0Br0.45I2.55,DMF; DMSO,,105,60,FALSE,79.5656,33.95322076,3.524983717
(CH3NH3)PbI3,DMF; DMSO,6; 1,100,30,FALSE,400,342.1965429,5.835385259
(CH3NH3)PbI3,DMF; DMSO,6; 1,100,30,FALSE,125,106.9364197,4.672234449
((C6H5(CH2)2NH3))2((NH2)2CH)0.85(CH3NH3)0.15Pb2Br1.05I5.95,DMF; DMSO,,25; 150,0.0; 20.0,FALSE,1120,764.7044903,6.639489472
((C6H5(CH2)2NH3))2((NH2)2CH)0.85(CH3NH3)0.15Pb2Br1.05I5.95,DMF; DMSO,,25; 150,0.0; 20.0,FALSE,500,341.3859332,5.833013606
Cs0.05((NH2)2CH)0.82(CH3NH3)0.13PbBr0.13I2.87,DMF; DMSO >> IPA,1 >> 1,25; 150,0.0; 20.0,FALSE,70,41.81977681,3.733369357
Cs0.05((NH2)2CH)0.82(CH3NH3)0.13PbBr0.13I2.87,DMF; DMSO >> IPA,1 >> 1,25; 150,0.0; 20.0,FALSE,70,41.81977681,3.733369357
Cs0.05((NH2)2CH)0.82(CH3NH3)0.13PbBr0.13I2.87,DMF; DMSO >> IPA,1 >> 1,25; 150,0.0; 20.0,FALSE,65,38.8326499,3.659261385
Cs0.05((NH2)2CH)0.82(CH3NH3)0.13PbBr0.13I2.87,DMF; DMSO >> IPA,1 >> 1,25; 150,0.0; 20.0,FALSE,65,38.8326499,3.659261385
((NH3C6H4NH3))(CH3NH3)3Pb4I13,DMF,1,105,10,FALSE,156,73.22728267,4.293568066
((NH3C6H4NH3))(CH3NH3)2Pb3I10,DMF,1,105,10,FALSE,432,202.7832443,5.312137647
((NH3C6H4NH3))(CH3NH3)Pb2I7,DMF,1,105,10,FALSE,840,394.3007528,5.97711395
((NH2)2CH)0.85(CH3NH3)0.15Pb1.0Br0.45I2.55,DMF; DMSO,,105,60,FALSE,67.0813,28.62576525,3.354307195
(CH3NH3)PbI3,DMSO; GBL,1; 1,100,60,FALSE,113,54.80439055,4.00377031
(CH3NH3)PbI3,DMSO; GBL,1; 1,100,60,FALSE,113,54.80439055,4.00377031
(CH3NH3)PbI3,DMSO; GBL,1; 1,100,60,FALSE,113,54.80439055,4.00377031
(CH3NH3)PbI3,DMSO; GBL,1; 1,100,60,FALSE,113,54.80439055,4.00377031
(CH3NH3)PbI3,DMF; DMSO,7; 3,100,10,FALSE,768,196.6382975,5.281365988
(CH3NH3)PbI3,DMF; DMSO,7; 3,100,10,FALSE,240,61.44946797,4.118215178
((C6H5(CH2)4NH3))(C4H9NH3)(CH3NH3)3Pb4I13,DMF; DMSO,9; 1,100,10,FALSE,1000,855.4913572,6.751675991
((C6H5(CH2)4NH3))(C4H9NH3)(CH3NH3)3Pb4I13,DMF; DMSO,9; 1,100,10,FALSE,1000,855.4913572,6.751675991
((NH2)2CH)0.8(CH3NH3)0.2PbBr0.2I0.8,DMF; DMSO,8; 2,150,10,FALSE,600,56859.33008,10.9483356
((CH3S(CH2)2NH3))2(CH3NH3)4Pb5I16,Methylammonium acetate,1,60; 100,1.0; 4.0,FALSE,4000,3421.965429,8.137970352
(C4H9NH3)2(CH3NH3)4Pb5I16,Methylammonium acetate,1,60; 100,1.0; 4.0,FALSE,1000,855.4913572,6.751675991
CsPbBr3,Hexane; Octane,3; 1,120,15,FALSE,1530,391.7403583,5.970599269
CsPbBr3,Hexane; Octane,3; 1,120,15,FALSE,1530,391.7403583,5.970599269
CsPbBrI2,DMF; DMSO,7; 3,150,10,FALSE,1000,256.0394499,5.545331534
CsPbBrI2,DMF; DMSO,7; 3,150,10,FALSE,40,10.241578,2.326455709
(CH3NH3)PbI3,Unknown,1,100,10,TRUE,173,39.60793826,3.679029559
(CH3NH3)Pb1.0I3,DMF >> IPA,1 >> 1,Unknown,Unknown,FALSE,2596.56,1108.036323,7.01034465
(CH3NH3)PbI3,Unknown,1,100,10,TRUE,60,13.7368572,2.620082527
((NH2)2CH)0.7(CH3NH3)0.3PbBr0.10I2.90,DMF >> IPA,1 >> 1,70 >> 150,1.0 >> 15.0,FALSE,2160,368.6968078,5.909974647
((NH2)2CH)0.7(CH3NH3)0.3PbBr0.10I2.90,DMF >> IPA,1 >> 1,70 >> 150,1.0 >> 15.0,FALSE,180,30.72473399,3.425067998
(CH3NH3)Pb1.0I3,DMF >> IPA,1 >> 1,Unknown,Unknown,TRUE,277.093,118.2445655,4.772755068
(CH3NH3)Pb1.0I3,DMF,1,Unknown,Unknown,FALSE,11,27.69627803,3.321298037
(CH3NH3)Pb1.0I3,DMF,1,Unknown,Unknown,FALSE,1.4,3.52498084,1.259875001
(CH3NH3)Pb1.0I3,DMF; DMSO,,100,30,FALSE,1952.28,333.2404648,5.808864346
(CH3NH3)Pb1.0I3,DMF; DMSO,,100,30,FALSE,1478.05,1264.459001,7.142399642
(CH3NH3)Pb1.0I3,DMF; DMSO,,100,30,FALSE,3570.51,609.4609441,6.412574868
(CH3NH3)Pb1.0I3,DMF; DMSO,,100,30,FALSE,1033.31,883.9877744,6.784443233
(CH3NH3)Pb1.0I3,DMF; DMSO,,100,30,FALSE,223.94,191.5787345,5.255298871
(CH3NH3)Pb1.0I3,DMF; DMSO,,100,30,FALSE,567.851,96.92817177,4.573970207
(CH3NH3)Pb1.0I3,DMF; DMSO,,100,30,FALSE,26.6451,4.548131164,1.514716415
((NH2)2CH)0.3(CH3NH3)0.7Pb1.0I3,DMF >> IPA,1 >> 1,100,10,FALSE,115.476,19.71094101,2.981173863
((NH2)2CH)0.3(CH3NH3)0.7Pb1.0I3,DMF >> IPA,1 >> 1,100,10,FALSE,360.044,61.45697846,4.118337393
((NH2)2CH)0.3(CH3NH3)0.7Pb1.0I3,DMF >> IPA,1 >> 1,100,10,FALSE,739.559,126.2375197,4.838165209
Cs0.1((NH2)2CH)0.1(CH3NH3)0.8Pb1.0I3,DMSO; GBL,,100,10,FALSE,8.52682,2.910936403,1.068474817
Cs0.1((NH2)2CH)0.1(CH3NH3)0.8Pb1.0I3,DMSO; GBL,,100,10,FALSE,7.90167,2.697518987,0.992332457
(CH3NH3)Pb1.0I3,GBL,,100,2,FALSE,3935.71,1679.495039,7.426248455
