Repository: Fukapy/Perovskite_PI_Stability

# Standardised Process Descriptors for Interpretable Regression of Perovskite Solar-Cell Stability

**Ryo Fukasawa, Toru Asahi, Takuya Taniguchi**

This repository contains the analysis code accompanying the paper:

> *Standardised process descriptors for interpretable regression of perovskite solar-cell stability*

---

## Overview

Fabrication processes strongly influence perovskite solar-cell stability, yet their heterogeneous nature has hindered unified data-driven analysis. This work proposes a standardised descriptor framework that converts diverse process information recorded in [The Perovskite Database](https://www.perovskitedatabase.com/) into a unified numerical feature matrix for

File: data/20250624_5800/raw/Perovskite_5800data_addln_extract.csv (part 13 of 13)
CsPbBr0.45I2.55,DMF; DMSO >> DMSO; Methanol,9; 1 >> nan,Unknown >> 280,Unknown >> 30.0,FALSE,8.70069,14.88673019,2.700470225
CsSnI3,IPA >> Ethanol,1 >> 1,100; 500 >> 110,Unknown; 20.0 >> 20.0,FALSE,1124.43,383.8645848,5.950289847
CsSnBr0.6I2.4,IPA >> Ethanol,1 >> 1,100; 500 >> 110,Unknown; 20.0 >> 20.0,FALSE,2676.17,4578.880611,8.429209839
(CH3NH3)PbI3,DMSO; GBL,,100,15,FALSE,0.4,0.684393086,-0.37922284
(CH3NH3)Pb1.0I3,GBL,,100,2,FALSE,3935.71,1679.495039,7.426248455
(CH3NH3)Pb1.0I3,GBL,,100,2,FALSE,3935.71,1679.495039,7.426248455
(CH3NH3)Pb1.0I3,GBL,,100,2,FALSE,3935.71,1679.495039,7.426248455
(CH3NH3)Pb1.0I3,DMF,1,80,120,FALSE,500,85.34648329,4.446719245
(CH3NH3)Pb1.0I3,DMF,1,80,120,FALSE,31.1488,5.316881078,1.670886868
(CH3NH3)Pb1.0I3,DMF,1,80,120,FALSE,524,89.44311449,4.493602831
(CH3NH3)Pb1.0I3,DMF,1,80,120,FALSE,31.2888,5.340778093,1.675371353
(CH3NH3)Pb1.0I3,DMF,1,80,120,FALSE,31.219,5.328863724,1.67313803
(CH3NH3)Pb1.0I3,DMF >> IPA,1 >> 1,70,30,TRUE,1600,546.2174931,6.303017235
(CH3NH3)Pb1.0I3,DMF >> IPA,1 >> 1,70,30,TRUE,1200,409.6631198,6.015335163
(CH3NH3)Pb1.0I3,DMF >> IPA,1 >> 1,70,30,TRUE,3785.68,1292.3779,7.164239133
(CH3NH3)Pb1.0I3,DMF >> IPA,1 >> 1,70,30,TRUE,1799.08,614.1806047,6.420289029
(CH3NH3)Pb1.0I3,DMF,1,100,Unknown,TRUE,96,16.38652479,2.796459338
(CH3NH3)Pb1.0I3,DMF,1,100,Unknown,FALSE,1566.12,267.3256688,5.588467649
(CH3NH3)Pb1.0I3,DMF; DMSO,7; 3,Unknown,Unknown,FALSE,100,85.54913572,4.449090898
(CH3NH3)Pb1.0I3,DMF; DMSO,4; 1,100,10,FALSE,5220.41,891.0872697,6.792442368
(C4H9NH3)2(CH3NH3)3Pb4.0I13,DMF,1,150,10,FALSE,240,61.44946797,4.118215178
(C4H9NH3)2(CH3NH3)3Pb4.0I13,DMF,1,150,10,FALSE,240,61.44946797,4.118215178
(CH3NH3)Pb1.0I3,DMF; DMSO,14; 1,100,60,FALSE,2,0.682771866,-0.381594492
(CH3NH3)Pb1.0I3,DMF; DMSO,7; 1,65; 100,1.0; 9.0,FALSE,659.055,1127.631713,7.027874883
(CH3NH3)Pb1.0I3,DMF; DMSO,7; 1,65; 100,1.0; 9.0,FALSE,10,17.10982714,2.839652985
(CH3NH3)Pb1.0I3,DMF; DMSO,7; 1,65; 100,1.0; 9.0,TRUE,120,205.3179257,5.324559635
(CH3NH3)Pb1.0I3,DMF; DMSO,7; 1,65; 100,1.0; 9.0,TRUE,127.074,1331.289801,7.193903527
(CH3NH3)Pb1.0I3,DMF; DMSO,7; 1,65; 100,1.0; 9.0,TRUE,10,369.1430243,5.911184169
(CH3NH3)Pb1.0I3,DMF; DMSO,7; 1,65; 100,1.0; 9.0,FALSE,10,17.10982714,2.839652985
(CH3NH3)Pb1.0I3,DMF; DMSO,7; 1,65; 100,1.0; 9.0,TRUE,60,102.6589629,4.631412455
(CH3NH3)Pb1.0I3,DMF; DMSO,7; 1,65; 100,1.0; 9.0,TRUE,10,104.7649245,4.651719026
(CH3NH3)Pb1.0I3,DMF; DMSO,7; 1,65; 100,1.0; 9.0,TRUE,10,369.1430243,5.911184169
(CH3NH3)Pb1.0I3,DMSO,,100,20,FALSE,50,186.4922779,5.228389833
((NH2)2CH)0.1(CH3NH3)0.9Pb1.0I3,DMSO,,100,20,FALSE,50,186.4922779,5.228389833
(CH3NH3)Pb1.0I3,DMF >> IPA,1 >> 1,70 >> 70,30.0 >> 15.0,FALSE,669.043,572.3605041,6.349769045
(CH3NH3)Pb1.0I3,DMF >> IPA,1 >> 1,70 >> 70,30.0 >> 15.0,FALSE,343.258,293.6542523,5.682403063
(CH3NH3)Pb1.0I3,DMF >> IPA,1 >> 1,70 >> 70,30.0 >> 15.0,FALSE,901.584,771.2973198,6.648073928
(CH3NH3)Pb1.0I3,DMF; DMSO,40; 60,100,10,FALSE,50,25.60394499,3.242746441
(CH3NH3)Pb1.0I3,DMF; DMSO,40; 60,100,10,FALSE,50,25.60394499,3.242746441
(CH3NH3)Pb1.0I3,DMSO; GBL,3; 7,100,14,FALSE,655.951,111.9662221,4.718197238
Ag3Bi1.0Br6,n-butylamine,,150,30,FALSE,730.858,311.8808004,5.742621065
(CH3NH3)Pb1.0I3,DMF; DMSO,4; 1,60; 85,1.0; 25.0,FALSE,1338.09,228.4025517,5.43110965
(CH3NH3)Pb1.0I3,DMF; DMSO,4; 1,60; 85,1.0; 25.0,FALSE,406.548,69.39488418,4.23981315
(CH3NH3)Pb1.0I3,DMF; DMSO,4; 1,60; 85,1.0; 25.0,FALSE,150,51.20788998,3.935893621
(CH3NH3)Pb1.0I3,DMF; DMSO,4; 1,60; 85,1.0; 25.0,FALSE,75,25.60394499,3.242746441
(CH3NH3)Pb1.0I3,DMF,1,90,5,FALSE,1320,225.3147159,5.417498162
(CH3NH3)Pb1.0I3,DMF,1,90,5,FALSE,1200,204.8315599,5.322187982
(CH3NH3)Pb1.0I3,DMF,1,100,10,TRUE,87.0069,74.43365097,4.309908138
(CH3NH3)Pb1.0I3,DMF,1,100,10,TRUE,130.51,111.650177,4.715370564
(CH3NH3)PbI3,DMF,1,100,10,FALSE,1256.82,429.0606685,6.061598327
(CH3NH3)PbI3,DMF; DMSO,8; 1,150,3,FALSE,7.44871,5.619575385,1.726256107
(CH3NH3)PbI3,DMF; DMSO,8; 1,150,3,FALSE,18.5339,13.98264239,2.637816731
Cs0.25((NH2)2CH)0.75Pb0.6Sn0.4I3,DMF; DMSO,65; 35,120,10,FALSE,4350.35,3183.48506,8.065731806
Cs0.05((NH2)2CH)0.81(CH3NH3)0.14PbBr0.45I2.55,DMF; DMSO,9; 1,100,120,FALSE,720,245.7978719,5.504509539
Cs0.05((NH2)2CH)0.81(CH3NH3)0.14PbBr0.45I2.55,DMF; DMSO,9; 1,100,120,FALSE,3132.25,1069.306089,6.974765202
Cs0.05((NH2)2CH)0.81(CH3NH3)0.14PbBr0.45I2.55,DMF; DMSO,9; 1,100,120,FALSE,314.517,107.3716795,4.676296456
Cs0.05((NH2)2CH)0.81(CH3NH3)0.14PbBr0.45I2.55,DMF; DMSO,4; 1,80,60,FALSE,62.5622,854.6741003,6.750720227
Cs0.05((NH2)2CH)0.81(CH3NH3)0.14PbBr0.45I2.55,DMF; DMSO,4; 1,80,60,FALSE,125,1707.648749,7.442872702
Cs0.05((NH2)2CH)0.81(CH3NH3)0.14PbBr0.45I2.55,DMF; DMSO,4; 1,80,60,FALSE,100,85.54913572,4.449090898
Cs0.05((NH2)2CH)0.81(CH3NH3)0.14PbBr0.45I2.55,DMF; DMSO,4; 1,80,60,FALSE,1058.95,905.9225728,6.808953842
(CH3NH3)PbI3,DMSO,1,100,60,FALSE,700,598.8439501,6.395001047
(CH3NH3)PbI3,DMSO,1,100,60,FALSE,700,1197.6879,7.088148227
(CH3NH3)PbI3,DMSO,1,100,60,FALSE,261.276,223.5193599,5.409498032
(CH3NH3)PbI3,DMSO,1,100,60,FALSE,305.78,523.1842944,6.259933781
(CH3NH3)PbI3,DMF; DMSO,,Unknown,100,FALSE,300,115.2177524,4.746823837
(CH3NH3)PbI3,DMF; DMSO,,Unknown,100,FALSE,96.5784,37.09182061,3.613396477
((NH2)2CH)0.4(CH3NH3)0.6PbI3,DMF,1,100,30,TRUE,2175.17,371.2862201,5.916973248
((NH2)2CH)0.4(CH3NH3)0.6PbI3,DMF,1,100,30,TRUE,69.3234,11.8330168,2.470893658
(CH3NH3)PbI3,DMF,1,100,30,TRUE,1058.95,180.755317,5.197144277
(CH3NH3)PbI3,DMF >> IPA,1 >> 1,70 >> 100,5.0 >> 40.0,FALSE,122.739,20.95068403,3.042171296
(CH3NH3)PbI3,DMF >> IPA,1 >> 1,70 >> 100,5.0 >> 40.0,FALSE,692.008,118.1208984,4.771708663
(CH3NH3)PbI3,DMF >> IPA,1 >> 1,70 >> 100,5.0 >> 40.0,FALSE,504,86.02925516,4.454687415
((NH2)2CH)0.85(CH3NH3)0.15PbI3,DMF; DMSO,4; 1,100; 150,10.0; 10.0,FALSE,69.4318,21.80053576,3.081934546
((NH2)2CH)0.85(CH3NH3)0.15PbI3,DMF; DMSO,4; 1,100; 150,10.0; 10.0,FALSE,143.709,45.12245389,3.809379992
(CH3NH3)PbI3,DMF; DMSO,9; 1,65,2,FALSE,5768.38,1624.626126,7.393032992
(CH3NH3)PbI3,DMF; DMSO @ 9; 1 >> IPA,9; 1 >> 1,65,2,FALSE,11069.4,3117.623395,8.044826258
(CH3NH3)PbI3,DMF,1,100,60,FALSE,50.8113,17.34626307,2.853377098
(CH3NH3)PbI3,DMF,1,100,60,FALSE,65.7654,22.45138245,3.111352191
(CH3NH3)PbI3,DMF >> IPA,1 >> 1,70 >> Unknown,10.0 >> Unknown,FALSE,426.566,200.232494,5.299479161
(CH3NH3)PbI3,DMF >> IPA,1 >> 1,70 >> Unknown,10.0 >> Unknown,FALSE,812.586,381.4324661,5.943933813
(CH3NH3)PbI3,DMF >> IPA,1 >> 1,Unknown >> 70,Unknown >> 30.0,FALSE,8.43539,6.479377845,1.868624494
(CH3NH3)PbI3,DMSO,1,100,60,FALSE,35.709,770.9207862,6.647585627
(((CH3)2NH2))0.05(CH3NH3)0.95PbI3,DMSO,1,100,60,FALSE,126.771,2736.856226,7.914565178
((NH2)2CH)0.4(CH3NH3)0.6PbI3,DMF >> IPA,1 >> 1,100 >> 75,60.0 >> 10.0,FALSE,155.135,26.48045337,3.276406852
((NH2)2CH)0.4(CH3NH3)0.6PbI3,DMF >> IPA,1 >> 1,100 >> 75,60.0 >> 10.0,FALSE,388.074,66.24150232,4.19330719
(CH3NH3)PbI3,DMSO; GBL,3; 7,100,5,FALSE,48.7058,33.25494997,3.504203627
(CH3NH3)PbI3,DMSO; GBL,3; 7,100,5,FALSE,125.124,85.43114701,4.447710753
(CH3NH3)PbI3,DMSO; GBL,3; 7,100,5,FALSE,87.3658,59.65091032,4.088509409
(CH3NH3)PbI3,DMSO; GBL,3; 7,100,5,FALSE,87.3658,59.65091032,4.088509409
(CH3NH3)PbI3,DMF; DMSO,1; 1,60; 80,0.33; 2.0,FALSE,51.0759,21.79574223,3.08171464
(CH3NH3)PbI3,DMF; DMSO,1; 1,60; 80,0.33; 2.0,FALSE,38.744,16.53332074,2.805377784
(CH3NH3)PbI3,DMF; DMSO,2; 1,100,10,FALSE,388.497,66.31370544,4.194396594
(CH3NH3)PbI3,DMF >> IPA,1 >> 1,80 >> 80,5.0 >> 10.0,FALSE,58.2835,49.86103052,3.909239746
(CH3NH3)PbI3,DMF >> IPA,1 >> 1,80 >> 80,5.0 >> 10.0,FALSE,194.534,166.4221557,5.114527667
(CH3NH3)PbI3,DMF >> IPA,1 >> 1,80 >> 80,5.0 >> 10.0,FALSE,130.306,111.4756568,4.713806242
(CH3NH3)PbI3,DMF >> IPA,1 >> 1,80 >> 80,5.0 >> 10.0,FALSE,81.9286,70.08920921,4.249768848
(CH3NH3)PbI3,DMF; DMSO,7; 3,100,5,FALSE,768.711,262.4271221,5.569973413
(CH3NH3)PbI3,DMF; DMSO,7; 3,100,5,FALSE,768.711,262.4271221,5.569973413
(CH3NH3)PbI3,DMF; DMSO,7; 3,100,5,FALSE,768.711,262.4271221,5.569973413
(CH3NH3)PbI3,DMF; DMSO,7; 3,100,5,FALSE,669.043,228.4018689,5.43110666
(CH3NH3)PbI3,DMSO; GBL,1; 2,100,10,FALSE,468.933,80.0435649,4.382571048
(CH3NH3)PbI3,DMF >> Ethanol,1 >> 1,70 >> 100,30.0 >> 120.0,TRUE,11.3752,9.731385287,2.275356259
(CH3NH3)PbI3,DMF; DMSO,2; 7,95,30,FALSE,32.3798,6.908755149,1.93278947
((C6H5(CH2)2NH3))2(CH3NH3)Pb2I4,DMF; DMSO,2; 7,95,30,FALSE,336.091,71.71046229,4.272636655
(CH3NH3)PbI3,DMF; DMSO,7; 3,60; 100,0.33; 10.0,FALSE,3132.25,2884.011124,7.966937356
(CH3NH3)PbI3,DMF; DMSO,10.5; 1,100,30,TRUE,0.95742,1.638129071,0.49355478
(CH3NH3)PbI3,DMF; DMSO,10.5; 1,100,30,TRUE,0.8873,3.795387406,1.333786489
(CH3NH3)PbI3,DMF; DMSO,4; 1,100,10,FALSE,992.661,169.4402509,5.132500363
(CH3NH3)PbI3,DMF; DMSO,4; 1,100,10,FALSE,1400,238.9701532,5.476338662
(CH3NH3)PbI3,DMSO; GBL,3; 7,100,10,FALSE,0.58146,0.522305705,-0.649502221
(CH3NH3)PbI3,DMSO; GBL,3; 7,100,10,FALSE,62.5622,56.19749246,4.028872138
((NH2)2CH)0.85(CH3NH3)0.15PbBr0.45I2.55,DMF; DMSO,4; 1,120,45,FALSE,436.829,74.5636379,4.311652961
((NH2)2CH)0.85(CH3NH3)0.15PbBr0.45I2.55,DMF; DMSO,4; 1,120,45,FALSE,2117.9,361.5106339,5.890291457
((NH2)2CH)0.85(CH3NH3)0.15PbBr0.45I2.55,DMF; DMSO,4; 1,120,45,FALSE,2117.9,361.5106339,5.890291457
((NH2)2CH)0.85(CH3NH3)0.15PbBr0.45I2.55,DMF; DMSO,4; 1,120,45,FALSE,2117.9,361.5106339,5.890291457
((NH2)2CH)0.85(CH3NH3)0.15PbBr0.45I2.55,DMF; DMSO,4; 1,120,45,FALSE,4350.35,742.5741472,6.610122727
((NH2)2CH)0.85(CH3NH3)0.15PbBr0.45I2.55,DMF; DMSO,4; 1,120,45,FALSE,4350.35,742.5741472,6.610122727
(CH3NH3)PbI3,DMF >> IPA,1 >> 1,120 >> 100,5.0 >> 5.0,FALSE,29.4056,11.29349047,2.424226495
(CH3NH3)PbI3,DMF >> IPA,1 >> 1,120 >> 100,5.0 >> 5.0,FALSE,29.4056,50.31247331,3.918253025
(CH3NH3)PbI3,DMF >> IPA,1 >> 1,120 >> 100,5.0 >> 5.0,FALSE,193.915,74.47483489,4.310461282
(CH3NH3)PbI3,DMF >> IPA,1 >> 1,120 >> 100,5.0 >> 5.0,FALSE,46.3348,79.27804188,4.372961191
(CH3NH3)PbI3,DMF >> IPA,1 >> 1,70 >> 100,10.0 >> 20.0,TRUE,51.0129,28.29951551,3.342844685
(CH3NH3)PbI3,DMF >> IPA,1 >> 1,70 >> 100,10.0 >> 20.0,TRUE,133.726,74.18478486,4.306559073
(CH3NH3)PbI3,DMF >> IPA,1 >> 1,70 >> 100,10.0 >> 20.0,TRUE,240,133.1405139,4.891405066
((C6H5(CH2)2NH3))2(CH3NH3)4Pb5I16,DMF,1,100,10,FALSE,312.811,160.1839127,5.07632261
((FC6H4CH2CH2NH3))2(CH3NH3)4Pb5I16,DMF,1,100,10,FALSE,1338.09,685.207655,6.529721938
((C6H5(CH2)2NH3))2(CH3NH3)4Pb5I16,DMF,1,100,10,FALSE,196.573,285.567009,5.654476709
((FC6H4CH2CH2NH3))2(CH3NH3)4Pb5I16,DMF,1,100,10,FALSE,1957.66,2843.946579,7.952948007
Cs0.05((NH2)2CH)0.83(CH3NH3)0.12PbBr0.39I2.61,DMF; DMSO,4; 1,120; 100,10.0; 40.0,FALSE,5193.13,1329.646148,7.192668132
Cs0.05((NH2)2CH)0.83(CH3NH3)0.12PbBr0.39I2.61,DMF; DMSO,4; 1,120; 100,10.0; 40.0,FALSE,15905.1,4072.333054,8.311971346
Cs0.05((NH2)2CH)0.83(CH3NH3)0.12PbBr0.39I2.61,DMF; DMSO,4; 1,120; 100,10.0; 40.0,FALSE,258.998,3538.220885,8.171379305
Cs0.05((NH2)2CH)0.83(CH3NH3)0.12PbBr0.39I2.61,DMF; DMSO,4; 1,120; 100,10.0; 40.0,FALSE,1724.51,441.5425917,6.090274486
(CH3NH3)PbI3,DMF >> IPA,1 >> 1,Unknown >> 100,Unknown >> 3.0,FALSE,525.522,89.70290919,4.496503201
Cs0.05((NH2)2CH)0.79(CH3NH3)0.16Pb0.664Sn0.336Br0.52I2.48,DMF; DMSO,4; 1,100,30,FALSE,3132.25,1069.306089,6.974765202
(CH3NH3)PbI3,Unknown,,Unknown,Unknown,FALSE,2676.17,1713.012736,7.446008933
(CH3NH3)PbI3,Unknown,,Unknown,Unknown,FALSE,1914.84,1225.686451,7.111256334
(CH3NH3)PbI3,Unknown,,Unknown,Unknown,FALSE,160.964,103.032835,4.635047724
(CH3NH3)PbBr0.21I2.79,DMF; DMSO,4; 1,100,45,FALSE,6.93234,2.36660336,0.861455746
(CH3NH3)PbBr0.21I2.79,DMF; DMSO,4; 1,100,45,FALSE,68.6516,23.43669053,3.154302766
(CH3NH3)PbI3,DMF,1,60,40,FALSE,78.5731,67.21860796,4.207950113
CsSnI3,DMF,1,25,Unknown,FALSE,11,9.41040493,2.241815985
((NH2)2CH)0.85(CH3NH3)0.15PbBr0.45I2.55,DMF; DMSO,4; 1,100,30,FALSE,600,215.0731379,5.370978147
((NH2)2CH)0.85(CH3NH3)0.15PbBr0.45I2.55,DMF; DMSO,4; 1,100,30,FALSE,207.6,74.41530571,4.309661643
(CH3NH3)PbI3,DMF,1,100,60,FALSE,3.7,6.330636044,1.845400712
(CH3NH3)PbI3,DMF,1,100,60,FALSE,5.48,9.376185275,2.238172993
(CH3NH3)PbI3,DMF,1,100,60,FALSE,5.6,9.581503201,2.25983449
(CH3NH3)PbI3,DMF,1,100,60,FALSE,5.94,10.16323732,2.318777026
(CH3NH3)PbI3,DMF,1,100,60,FALSE,6.46,11.05294834,2.40269721
(CH3NH3)PbI3,DMF >> IPA,1 >> 1,70 >> Unknown,10.0 >> Unknown,TRUE,453,231.9717416,5.446615561
(CH3NH3)PbI3,DMF >> IPA,1 >> 1,70 >> Unknown,10.0 >> Unknown,TRUE,1670,855.1717626,6.751302341
Cs((NH2)2CH)PbI3,DMSO; GBL,3; 7,100,30,FALSE,720,307.2473399,5.727653091
Cs((NH2)2CH)PbI3,DMSO; GBL,3; 7,100,30,FALSE,37.897,16.17187839,2.783273832
((NH2)2CH)0.85(CH3NH3)0.15PbBr0.15I0.85,DMF; DMSO,4; 1,80,10,FALSE,672,229.4113471,5.435516668
((NH2)2CH)0.85(CH3NH3)0.15PbBr0.15I0.85,DMF; DMSO,4; 1,80,10,FALSE,620,211.6592786,5.354977805
((NH2)2CH)0.85(CH3NH3)0.15PbBr0.15I0.85,DMF; DMSO,4; 1,80,10,FALSE,620,211.6592786,5.354977805
((NH2)2CH)0.85(CH3NH3)0.15PbBr0.15I0.85,DMF; DMSO,4; 1,80,10,FALSE,480,163.8652479,5.099044431
(CH3NH3)PbI3,DMF,1,90,5,FALSE,0.626868,0.536280156,-0.623098575
Cs0.05((NH2)2CH)0.79(CH3NH3)0.16PbBr0.51I2.49,DMF; DMSO >> IPA,4; 1 >> 1,100 >> 70,45.0 >> 10.0,FALSE,11677.9,4983.338486,8.513855324
Cs0.05((NH2)2CH)0.79(CH3NH3)0.16PbBr0.51I2.49,DMF; DMSO,4; 1,100,45,FALSE,2640,1126.573579,7.026936075
(CH3NH3)PbI3,DMSO; GBL,3; 7,100,5,FALSE,37.5,17.60271218,2.868052991
(CH3NH3)PbI3,DMSO; GBL,3; 7,100,5,FALSE,143.613,67.41275478,4.21083424
CsPbBrI2,DMF; DMSO,1; 9,55; 240,1.0; 1.0,FALSE,300,2590.677262,7.859674612
(CH3NH3)PbI3,DMF; DMSO,9; 1,100,10,FALSE,210,57.35283677,4.049222307
(CH3NH3)PbI3,DMF; DMSO,9; 1,100,10,FALSE,101.4,27.6932269,3.321187867
(CH3NH3)PbI3,DMSO; GBL,3; 7,25; 100,0.33; 60.0,FALSE,55,31.08450365,3.43670942
(CH3NH3)PbI3,DMSO; GBL,3; 7,25; 100,0.33; 60.0,FALSE,55,31.08450365,3.43670942
(CH3NH3)PbI3,DMF,1,100,100,FALSE,750.924,384.5323357,5.952027884
((NH2)2CH)PbI3,DMSO,1,150,5,FALSE,187.686,80.09170032,4.383172232
Cs0.15((NH2)2CH)0.85PbI3,DMSO,1,130,5,FALSE,500,213.3662082,5.363009977
Cs0.15((NH2)2CH)0.75(CH3NH3)0.1PbBr0.1I2.9,DMSO,1,110,5,FALSE,950,405.3957956,6.004863863
(CH3NH3)PbI3,DMSO; GBL,3; 7,90,10,FALSE,250,42.67324165,3.753572064
(CH3NH3)PbI3,DMSO; GBL,3; 7,90,10,FALSE,205,34.99205815,3.555121126
(CH3NH3)PbI3,DMSO; GBL,3; 7,90,10,FALSE,250,42.67324165,3.753572064
Cs0.1((NH2)2CH)0.9PbBr0.1I2.9,DMF; DMSO,6.66; 1,145,40,FALSE,125,21.33662082,3.060424884
Cs0.1((NH2)2CH)0.9PbBr0.1I2.9,DMF; DMSO,6.66; 1,145,40,FALSE,120,20.48315599,3.019602889
(CH3NH3)PbI3,DMF; DMSO,2; 3,90,10,FALSE,672,186.3967195,5.227877303
((ClC6H4CH2CH2NH3))2(CH3NH3)3Pb4I13,DMF,1,Unknown,Unknown,FALSE,1197.57,2049.021569,7.625117675
((ClC6H4CH2CH2NH3))2(CH3NH3)3Pb4I13,DMF,1,Unknown,Unknown,FALSE,700,1197.6879,7.088148227
Cs0.1((NH2)2CH)0.135(CH3NH3)0.765PbBr0.45I2.55,DMF; DMSO,7; 3,150,10,FALSE,1320,450.6294318,6.110645343
Cs0.1((NH2)2CH)0.135(CH3NH3)0.765PbBr0.45I2.55,DMF; DMSO,7; 3,150,10,FALSE,2400,819.3262396,6.708482344
CsPbBrI2,DMSO,1,50; 160,2.0; 10.0,FALSE,6090.48,1299.502624,7.169736873
(CH3NH3)PbI3,DMF; DMSO,1; 9,50; 85,2.0; 25.0,FALSE,408,69.64273037,4.243378321
(CH3NH3)PbI3,DMF; DMSO,1; 9,50; 85,2.0; 25.0,FALSE,2296.98,392.0783304,5.971461642
Cs0.05((NH2)2CH)0.95PbI3,DMF; DMSO,4; 1,100,60,FALSE,500,427.7456786,6.05852881
Cs0.05((NH2)2CH)0.95PbI3,DMF; DMSO,4; 1,100,60,FALSE,500,427.7456786,6.05852881
Cs0.05((NH2)2CH)0.94(CH3NH3)0.01PbBr0.03I2.97,DMF; DMSO,4; 1,100,60,FALSE,243.529,208.3369547,5.339156744
(CH3NH3)PbI3,DMF; DMSO,,120,30,FALSE,600,102.41578,4.629040802
(CH3NH3)PbI3,DMF; DMSO,,120,30,FALSE,6264.5,1069.306089,6.974765202
(CH3NH3)PbI3,DMF; DMSO,,120,30,FALSE,6264.5,1069.306089,6.974765202
(CH3NH3)PbI3,GBL; DMSO,7; 3,100,10,FALSE,240,135.6414705,4.910015158
(CH3NH3)PbI3,GBL; DMSO,7; 3,100,10,FALSE,600,339.1036762,5.82630589
(CH3NH3)PbI3,GBL; DMSO,7; 3,100,10,FALSE,360,203.4622057,5.315480266
(CH3NH3)PbI3,GBL; DMSO,7; 3,100,10,FALSE,720,406.9244114,6.008627447
(CH3NH3)PbI3,GBL; DMSO,1; 1,100,10,FALSE,16.6361,109.009124,4.691431585
Cs0.05((NH2)2CH)0.7885(CH3NH3)0.1615PbBr0.1I0.9,DMF; DMSO,,160,15,FALSE,1003.11,2016.657048,7.609196493
Cs0.05((NH2)2CH)0.7885(CH3NH3)0.1615PbBr0.1I0.9,DMF; DMSO,,160,15,FALSE,365.352,734.5053741,6.599197312
(CH3NH3)PbI3,DMSO,1,100,20,FALSE,1373.03,761.6913327,6.635541398
(CH3NH3)PbI3,DMSO,1,100,20,FALSE,1124.43,623.7799504,6.435797663
Cs(CH3NH3)PbI3,DMF,1,340,3,FALSE,4350.35,742.5741472,6.610122727
Cs0.05((NH2)2CH)0.79(CH3NH3)0.16PbBr0.5I2.5,DMF; DMSO,4; 1,100,45,FALSE,734.48,407.4543528,6.009928909
Cs0.05((NH2)2CH)0.79(CH3NH3)0.16PbBr0.5I2.5,DMF; DMSO,4; 1,100,45,FALSE,1167.31,647.5677222,6.473223378
Cs0.05((NH2)2CH)0.79(CH3NH3)0.16PbBr0.5I2.5,DMF; DMSO,4; 1,100,45,FALSE,2117.9,1174.90956,7.068946454
Cs0.05((NH2)2CH)0.7885(CH3NH3)0.1615PbBr0.51I2.49,DMF; DMSO,4; 1,110,90,FALSE,200,299.421975,5.701853866
Cs0.05((NH2)2CH)0.7885(CH3NH3)0.1615PbBr0.51I2.49,DMF; DMSO,4; 1,110,90,FALSE,200,59.74253831,4.090044301
Cs0.05((NH2)2CH)0.7885(CH3NH3)0.1615PbBr0.51I2.49,DMF; DMSO,4; 1,110,90,FALSE,300,449.1329626,6.107318974
Cs0.05((NH2)2CH)0.7885(CH3NH3)0.1615PbBr0.51I2.49,DMF; DMSO,4; 1,110,90,FALSE,300,89.61380746,4.495509409
Cs0.05((NH2)2CH)0.7885(CH3NH3)0.1615PbBr0.51I2.49,DMF; DMSO,4; 1,110,90,FALSE,500,748.5549376,6.618144598
Cs0.05((NH2)2CH)0.7885(CH3NH3)0.1615PbBr0.51I2.49,DMF; DMSO,4; 1,110,90,FALSE,500,149.3563458,5.006335033
Cs0.175((NH2)2CH)0.750(CH3NH3)0.075PbBr0.36I2.64,DMF; DMSO,4; 1,100,30,FALSE,720,245.7978719,5.504509539
(C4H9NH3)2Cs0.2((NH2)2CH)0.6(CH3NH3)3.2Pb5I16,DMF; DMSO,0.97; 0.03,100,15,FALSE,1058.95,2117.208546,7.657853777
(C4H9NH3)2Cs0.2((NH2)2CH)0.6(CH3NH3)3.2Pb5I16,DMF; DMSO,0.97; 0.03,100,15,FALSE,1058.95,2117.208546,7.657853777
(CH3NH3)PbI3,Unknown,1,Unknown,Unknown,FALSE,264,67.59441477,4.213525358
(CH3NH3)PbI3,Unknown,1,Unknown,Unknown,FALSE,48,12.28989359,2.508777266
(CH3NH3)PbI3,DMF; DMSO,9; 1,110,25,FALSE,200,34.13859332,3.530428513
((SC4H3CH2NH3))(CH3NH3)4Pb5I16,DMF,1,110,25,FALSE,3600.44,614.5697846,6.420922486
(CH3NH3)PbI3,DMF; DMSO,9; 1,110,25,FALSE,75,64.16185179,4.161408825
((SC4H3CH2NH3))(CH3NH3)4Pb5I16,DMF,1,110,25,FALSE,1376.64,1177.703622,7.071321738
(CH3NH3)PbI3,DMF; DMSO,9; 1,110,25,FALSE,25,163.8141212,5.098732377
((SC4H3CH2NH3))(CH3NH3)4Pb5I16,DMF,1,110,25,FALSE,1740.14,11402.38019,9.341577401
(CH3NH3)PbI3,Unknown,1,80,120,FALSE,953.057,162.6801267,5.09178586
(CH3NH3)PbI3,Unknown,1,80,120,FALSE,1957.66,334.158793,5.811616308
Cs0.05((NH2)2CH)0.8(CH3NH3)0.15PbBr0.45I2.55,DMF; DMSO,4; 1,100,10,FALSE,480.512,199.3147065,5.294885015
((NH2)2CH)PbI3,DMF; DMSO,8; 1,150,10,FALSE,720,122.8989359,4.811362359
CsPbI3,DMF,1,170,30,FALSE,2746.06,468.7331278,6.150033583
CsPbI3,DMF,1,170,30,FALSE,400,68.27718664,4.223575694
CsPbI3,DMF,1,170,30,FALSE,2366.05,102403.7773,11.53667888
CsPbI3,DMF,1,170,30,TRUE,2240.43,5750.005505,8.656956091
(CH3NH3)PbI3,DMF; DMSO >> IPA,,100,30,FALSE,850,471.5393202,6.156002492
(CH3NH3)PbI3,DMF; DMSO >> IPA,,100,30,FALSE,1257.58,697.645198,6.547710661
(CH3NH3)PbI3,DMF; DMSO >> IPA,,100,30,FALSE,456.474,253.229929,5.534297886
(CH3CNHNH3)0.05(CH3NH3)0.95PbI3,DMSO; GBL,3; 7,Unknown,Unknown,TRUE,1350,49546.70263,10.81067099
(CH3NH3)PbI3,DMSO; GBL,3; 7,Unknown,Unknown,TRUE,500,18350.6306,9.817419218
(CH3NH3)PbI3,DMSO; GBL,3; 7,60; 100,2.0; 10.0,FALSE,768,131.0921983,4.87590088
(CH3NH3)PbI3,DMSO; GBL,3; 7,60; 100,2.0; 10.0,FALSE,595.707,101.682995,4.621860082
(CH3NH3)PbI3,DMSO; GBL,3; 7,60; 100,2.0; 10.0,FALSE,335.485,143.1623247,4.963979125
(CH3NH3)PbI3,DMSO; GBL,3; 7,60; 100,2.0; 10.0,FALSE,74.4269,31.76037089,3.458219314
CsPb0.6Sn0.4I3,DMF; DMSO,7; 1,60; 120,2.0; 30.0,FALSE,835.759,3117.251994,8.044707122
(CH3NH3)PbI3,DMSO; GBL,3; 7,Unknown,Unknown,TRUE,4176.33,1425.740314,7.262446477
(CH3NH3)PbI3,DMSO; GBL,3; 7,Unknown,Unknown,TRUE,4176.33,1425.740314,7.262446477
Cs0.1((NH2)2CH)0.81(CH3NH3)0.09PbBr0.17I2.83,DMF; DMSO,4; 1,100,60,FALSE,270,230.9826665,5.442342671
Cs0.1((NH2)2CH)0.81(CH3NH3)0.09PbBr0.17I2.83,DMF; DMSO,4; 1,100,60,FALSE,571.834,489.1990448,6.192769451
Cs0.1((NH2)2CH)0.81(CH3NH3)0.09PbBr0.17I2.83,DMF; DMSO,4; 1,100,60,FALSE,270,230.9826665,5.442342671
Cs0.1((NH2)2CH)0.81(CH3NH3)0.09PbBr0.17I2.83,DMF; DMSO,4; 1,100,60,FALSE,571.834,489.1990448,6.192769451
((NH2)2CH)0.85(CH3NH3)0.15PbBr0.45I2.55,DMF; DMSO,4; 1,150,20,FALSE,7210.48,1230.778222,7.115401949
((NH2)2CH)0.85(CH3NH3)0.15PbBr0.45I2.55,DMF; DMSO,4; 1,150,20,TRUE,140,5138.176569,8.544453542
(CH3NH3)PbI3,DMF; DMSO,4; 1,100,10,FALSE,550,4625.196877,8.439274217
(CH3NH3)PbI3,DMF; DMSO,4; 1,100,10,FALSE,80,672.7559094,6.511382573
((NH2)2CH)SnI3,DMSO,1,60; 100,0.16; 14.0,TRUE,870.069,1488.673019,7.305640411
(CH3NH3)PbI3,DMF; DMSO,4; 1,100,20,FALSE,4698.37,801.9787134,6.687082066
(CH3NH3)PbI3,DMF; DMSO,4; 1,100,20,FALSE,1118.25,334.0354673,5.811247177
(CH3NH3)PbI3,DMF; DMSO,4; 1,100,20,FALSE,355.808,532.6836705,6.277927759
(CH3NH3)PbI3,DMF; DMSO,4; 1,100,20,FALSE,2287.34,390.4328502,5.967255996
(CH3NH3)PbI3,DMF; DMSO,4; 1,100,20,FALSE,724.96,216.5547529,5.377843415
(CH3NH3)PbI3,DMF; DMSO,4; 1,100,20,FALSE,168,251.514459,5.527500479
(CH3NH3)PbI3,DMF; DMSO,4; 1,100,20,FALSE,1080,184.3484039,5.216827467
(CH3NH3)PbI3,DMF; DMSO,4; 1,100,20,FALSE,288,86.02925516,4.454687415
(CH3NH3)PbI3,DMF; DMSO,4; 1,100,20,FALSE,84,125.7572295,4.834353299
(CH3NH3)PbI3,DMF; DMSO,4; 1,100,20,FALSE,500,213.3662082,5.363009977
(CH3NH3)PbI3,DMF; DMSO,4; 1,100,20,FALSE,500,213.3662082,5.363009977
Cs0.08((NH2)2CH)0.92PbI3,2-methoxyethanol,,150,2,FALSE,3.37382,17.67289987,2.872032386
Cs0.08((NH2)2CH)0.92PbI3,2-methoxyethanol,,150,2,FALSE,3.37382,17.67289987,2.872032386
(C4H9NH3)2((NH2)2CH)2.4(CH3NH3)0.6(C6H5NH2CH3)PbI13,DMSO; GBL,7; 3,70; 100,20.0; 5.0,FALSE,40,345.4236349,5.844771591
((NH2)2CH)0.85(CH3NH3)0.15PbBr0.45I2.55,DMF; DMSO,4; 1,100,90,FALSE,101.407,86.75281206,4.463062834
((NH2)2CH)PbI3,DMF,1,160,60,FALSE,6.65505,1.987947898,0.6871029
