Repository: Fukapy/Perovskite_PI_Stability

# Standardised Process Descriptors for Interpretable Regression of Perovskite Solar-Cell Stability

**Ryo Fukasawa, Toru Asahi, Takuya Taniguchi**

This repository contains the analysis code accompanying the paper:

> *Standardised process descriptors for interpretable regression of perovskite solar-cell stability*

---

## Overview

Fabrication processes strongly influence perovskite solar-cell stability, yet their heterogeneous nature has hindered unified data-driven analysis. This work proposes a standardised descriptor framework that converts diverse process information recorded in [The Perovskite Database](https://www.perovskitedatabase.com/) into a unified numerical feature matrix for interpretable regression.

The analysis proceeds in two parallel streams:

- **Stream A — Database regression**: 5,800 curated entries from The Perovskite Database are used to train a random-forest model predicting ln(TS80m). SHAP-based interpretation identifies annealing conditions, solvent type, and layer-specific process parameters as dominant factors.
- **Stream B — Thin-film experiments**: Controlled MAPbI₃ thin-film degradation experiments independently validate the trends extracted from the database model, using XRD-monitored PbI₂ formation as a degradation index.

---

## Repository Structure

```
.
├── README.md
│
├── # ── Stream A: Perovskite Database ──────────────────────────────
├── data_curation.py
├── vectorization.py
├── reanalysis.py
├── interpretation.py
├── shap_analysis.py
├── DB_k_plot.py
│
├── # ── Stream B: Thin-film XRD experiments ────────────────────────
├── XRD_regression.py
├── XRD_rf_shap.py
├── XRD_response_surface.py
│
├── # ── Data ────────────────────────────────────────────────────────
├── data/
│   ├── 20250624_5800/
│   │   ├── raw/                        ← curated CSVs (input + output of Stream A)
│   │   ├── csr/                        ← CSR feature matrices (.npz / .npy)
│   │   └── model/
│   │       ├── cv5/                    ← 5-fold CV models, OOF predictions, FTI CSVs
│   │       └── shap/                   ← SHAP output (created on first run)
│   └── XRD/
│       ├── PbI2_ratio_20241114_successed_3.csv   ← raw XRD measurements
│       ├── PbI2_ratio_summary_by_sample_20251010.csv  ← per-sample slopes
│       └── (output CSVs and figures written here by Stream B scripts)
│
└── figures/                            ← publication figures (created on first run)
```

> **Working directory**: all scripts must be run from the **repository root** (the directory containing this README). All paths are relative to that location.

---

## Stream A — Perovskite Database Analysis

Run scripts in the following order.

### 1. `data_curation.py`

**Purpose**: Load and curate the raw Perovskite Database, apply filtering criteria, and build the initial feature matrix.

**Input**:
- `data/20250624_5800/raw/ZhangZ_PD.csv` — The Perovskite Database (download from [perovskitedatabase.com](https://www.perovskitedatabase.com/))

**Filtering steps**:
1. Remove entries with missing stability records or non-ASCII characters
2. Remove stoichiometrically inconsistent compositions
3. Remove entries producing zero-vector CBFV representations (magpie check)
4. Compute ln(TS80m) as the regression target

**Output** (written to `data/20250624_5800/raw/` and `data/20250624_5800/csr/`):
- `Perovskite_5800data_addln.csv` — curated dataset (5,800 entries)
- `all_sp1_oliynyk_zero_{csr.npz,_columns.npy}` — baseline CSR feature matrix

```bash
python data_curation.py
```

---

### 2. `vectorization.py`

**Purpose**: Build all feature matrix variants across encoding schemes (sp0–sp3) and CBFV representations (oliynyk, magpie, mat2vec, dummy/one-hot).

**Input**: `data/20250624_5800/raw/Perovskite_5800data_addln.csv`

**Encoding schemes**:
| Tag | Categorical encoding |
|-----|---------------------|
| sp0 | one-hot |
| sp1 | multi-hot variant 1 |
| sp2 | multi-hot variant 2 |
| sp3 | multi-hot variant 3 |

**Output**: CSR matrices saved to `data/20250624_5800/csr/`
(e.g. `all_sp3_dummy_zero_{csr.npz,_columns.npy}`, `per_sp0_oliynyk_dummy_{csr.npz,_columns.npy}`, …)

```bash

## Stream B — Thin-Film XRD Experiments

Run scripts in the following order.

## Data Files

| Path | Description | Provided |
|------|-------------|----------|
| `data/20250624_5800/raw/ZhangZ_PD.csv` | The Perovskite Database (original) | Download from [perovskitedatabase.com](https://www.perovskitedatabase.com/) |
| `data/20250624_5800/raw/Perovskite_5800data_addln.csv` | Curated dataset with ln(TS80m) | Generated by `data_curation.py` |
| `data/20250624_5800/csr/` | CSR feature matrices | Generated by `vectorization.py` |
| `data/20250624_5800/model/cv5/` | Trained models and CV results | Generated by `reanalysis.py` |
| `data/XRD/PbI2_ratio_20241114_successed_3.csv` | Raw XRD intensity ratio measurements | ✓ Included |
| `data/XRD/PbI2_ratio_summary_by_sample_20251010.csv` | Per-sample degradation slopes and conditions | ✓ Included |

---

File: data/XRD/extcsv/MAPbI3_010_17.csv
2theta (deg),intensity (cps)
5.0,216.667
5.05,205.0
5.1,186.667
5.15,208.333
5.2,201.667
5.25,238.333
5.3,200.0
5.35,195.0
5.4,168.333
5.45,176.667
5.5,188.333
5.55,196.667
5.6,186.667
5.65,180.0
5.7,210.0
5.75,166.667
5.8,213.333
5.85,170.0
5.9,170.0
5.95,166.667
6.0,210.0
6.05,185.0
6.1,171.667
6.15,176.667
6.2,180.0
6.25,175.0
6.3,230.0
6.35,175.0
6.4,178.333
6.45,190.0
6.5,161.667
6.55,146.667
6.6,140.0
6.65,153.333
6.7,193.333
6.75,175.0
6.8,171.667
6.85,158.333
6.9,161.667
6.95,165.0
7.0,175.0
7.05,188.333
7.1,150.0
7.15,171.667
7.2,156.667
7.25,150.0
7.3,176.667
7.35,161.667
7.4,205.0
7.45,166.667
7.5,155.0
7.55,173.333
7.6,158.333
7.65,148.333
7.7,156.667
7.75,158.333
7.8,143.333
7.85,146.667
7.9,181.667
7.95,190.0
8.0,161.667
8.05,171.667
8.1,140.0
8.15,165.0
8.2,135.0
8.25,145.0
8.3,156.667
8.35,176.667
8.4,138.333
8.45,156.667
8.5,178.333
8.55,173.333
8.6,170.0
8.65,155.0
8.7,148.333
8.75,133.333
8.8,148.333
8.85,151.667
8.9,126.667
8.95,155.0
9.0,131.667
9.05,155.0
9.1,126.667
9.15,145.0
9.2,136.667
9.25,106.667
9.3,141.667
9.35,143.333
9.4,118.333
9.45,161.667
9.5,168.333
9.55,145.0
9.6,123.333
9.65,111.667
9.7,131.667
9.75,128.333
9.8,128.333
9.85,148.333
9.9,125.0
9.95,121.667
10.0,121.667
10.05,110.0
10.1,116.667
10.15,130.0
10.2,108.333
10.25,131.667
10.3,140.0
10.35,108.333
10.4,105.0
10.45,128.333
10.5,125.0
10.55,118.333
10.6,113.333
10.65,95.0
10.7,133.333
10.75,130.0
10.8,115.0
10.85,125.0
10.9,126.667
10.95,110.0
11.0,123.333
11.05,133.333
11.1,98.3333
11.15,131.667
11.2,130.0
11.25,96.6667
11.3,123.333
11.35,123.333
11.4,126.667
11.45,123.333
11.5,111.667
11.55,108.333
11.6,125.0
11.65,116.667
11.7,125.0
11.75,91.6667
11.8,123.333
11.85,111.667
11.9,121.667
11.95,121.667
12.0,125.0
12.05,125.0
12.1,125.0
12.15,123.333
12.2,153.333
12.25,146.667
12.3,131.667
12.35,170.0
12.4,168.333
12.45,190.0
12.5,260.0
12.55,246.667
12.6,263.333
12.65,315.0
12.7,275.0
12.75,276.667
12.8,255.0
12.85,240.0
12.9,180.0
12.95,156.667
13.0,166.667
13.05,160.0
13.1,141.667
13.15,128.333
13.2,131.667
13.25,155.0
13.3,160.0
13.35,210.0
13.4,158.333
13.45,230.0
13.5,243.333
13.55,281.667
13.6,310.0
13.65,330.0
13.7,413.333
13.75,521.667
13.8,673.333
13.85,768.333
13.9,1083.33
13.95,1238.33
14.0,1341.67
14.05,1368.33
14.1,1446.67
14.15,1295.0
14.2,1105.0
14.25,806.667
14.3,595.0
14.35,385.0
14.4,238.333
14.45,136.667
14.5,103.333
14.55,88.3333
14.6,115.0
14.65,100.0
14.7,101.667
14.75,98.3333
14.8,78.3333
14.85,95.0
14.9,98.3333
14.95,80.0
15.0,108.333
15.05,105.0
15.1,98.3333
15.15,96.6667
15.2,98.3333
15.25,95.0
15.3,96.6667
15.35,70.0
15.4,88.3333
15.45,103.333
15.5,83.3333
15.55,101.667
15.6,81.6667
15.65,91.6667
15.7,80.0
15.75,101.667
15.8,93.3333
15.85,105.0
15.9,93.3333
15.95,110.0
16.0,98.3333
16.05,105.0
16.1,96.6667
16.15,103.333
16.2,85.0
16.25,68.3333
16.3,116.667
16.35,86.6667
16.4,108.333
16.45,120.0
16.5,96.6667
16.55,70.0
16.6,70.0
16.65,78.3333
16.7,86.6667
16.75,100.0
16.8,75.0
16.85,95.0
16.9,81.6667
16.95,100.0
17.0,95.0
17.05,68.3333
17.1,81.6667
17.15,76.6667
17.2,76.6667
17.25,101.667
17.3,90.0
17.35,106.667
17.4,110.0
17.45,95.0
17.5,85.0
17.55,83.3333
17.6,61.6667
17.65,95.0
17.7,91.6667
17.75,86.6667
17.8,80.0
17.85,81.6667
17.9,73.3333
17.95,96.6667
18.0,98.3333
18.05,106.667
18.1,78.3333
18.15,93.3333
18.2,101.667
18.25,115.0
18.3,80.0
18.35,78.3333
18.4,75.0
18.45,103.333
18.5,83.3333
18.55,115.0
18.6,106.667
18.65,103.333
18.7,78.3333
18.75,85.0
18.8,80.0
18.85,93.3333
18.9,100.0
18.95,91.6667
19.0,110.0
19.05,108.333
19.1,101.667
19.15,106.667
19.2,113.333
19.25,100.0
19.3,85.0
19.35,93.3333
19.4,98.3333
19.45,106.667
19.5,120.0
19.55,135.0
19.6,111.667
19.65,160.0
19.7,153.333
19.75,218.333
19.8,243.333
19.85,246.667
19.9,260.0
19.95,273.333
20.0,296.667
20.05,255.0
20.1,255.0
20.15,193.333
20.2,161.667
20.25,161.667
20.3,136.667
20.35,98.3333
20.4,108.333
20.45,118.333
20.5,123.333
20.55,73.3333
20.6,101.667
20.65,93.3333
20.7,98.3333
20.75,76.6667
20.8,108.333
20.85,98.3333
20.9,128.333
20.95,95.0
21.0,103.333
21.05,106.667
21.1,86.6667
21.15,81.6667
21.2,96.6667
21.25,110.0
21.3,85.0
21.35,98.3333
21.4,86.6667
21.45,105.0
21.5,93.3333
21.55,111.667
21.6,85.0
21.65,106.667
21.7,138.333
21.75,91.6667
21.8,113.333
21.85,113.333
21.9,101.667
21.95,115.0
22.0,110.0
22.05,116.667
22.1,101.667
22.15,105.0
22.2,100.0
22.25,86.6667
22.3,98.3333
22.35,118.333
22.4,98.3333
22.45,116.667
22.5,90.0
22.55,128.333
22.6,110.0
22.65,96.6667
22.7,121.667
22.75,88.3333
22.8,125.0
22.85,113.333
22.9,125.0
22.95,131.667
23.0,128.333
23.05,131.667
23.1,103.333
23.15,121.667
23.2,141.667
23.25,175.0
23.3,215.0
23.35,270.0
23.4,321.667
23.45,346.667
23.5,346.667
23.55,378.333
23.6,301.667
23.65,230.0
23.7,210.0
23.75,175.0
23.8,143.333
23.85,146.667
23.9,145.0
23.95,118.333
24.0,148.333
24.05,148.333
24.1,153.333
24.15,148.333
24.2,215.0
24.25,168.333
24.3,251.667
24.35,350.0
24.4,391.667
24.45,456.667
24.5,461.667
24.55,398.333
24.6,383.333
24.65,318.333
24.7,276.667
24.75,170.0
24.8,156.667
24.85,106.667
24.9,125.0
24.95,120.0
25.0,110.0
25.05,78.3333
25.1,116.667
25.15,116.667
25.2,155.0
25.25,111.667
25.3,113.333
25.35,110.0
25.4,118.333
25.45,121.667
25.5,111.667
25.55,110.0
25.6,111.667
25.65,105.0
25.7,130.0
25.75,101.667
25.8,105.0
25.85,101.667
25.9,100.0
25.95,95.0
26.0,111.667
26.05,93.3333
26.1,110.0
26.15,118.333
26.2,110.0
26.25,101.667
26.3,110.0
26.35,116.667
26.4,95.0
26.45,105.0
26.5,120.0
26.55,100.0
26.6,103.333
26.65,100.0
26.7,96.6667
26.75,125.0
26.8,115.0
26.85,93.3333
26.9,120.0
26.95,105.0
27.0,88.3333
27.05,113.333
27.1,106.667
27.15,108.333
27.2,93.3333
27.25,138.333
27.3,116.667
27.35,98.3333
27.4,108.333
27.45,101.667
27.5,130.0
27.55,130.0
27.6,120.0
27.65,133.333
27.7,103.333
27.75,123.333
27.8,120.0
27.85,140.0
27.9,201.667
27.95,230.0
28.0,308.333
28.05,370.0
28.1,395.0
28.15,560.0
28.2,658.333
28.25,733.333
28.3,888.333
28.35,1016.67
28.4,970.0
28.45,978.333
28.5,1035.0
28.55,791.667
28.6,696.667
28.65,521.667
28.7,360.0
28.75,225.0
28.8,140.0
28.85,126.667
28.9,136.667
28.95,106.667
29.0,103.333
29.05,86.6667
29.1,120.0
29.15,101.667
29.2,125.0
29.25,110.0
29.3,103.333
29.35,103.333
29.4,86.6667
29.45,93.3333
29.5,118.333
29.55,91.6667
29.6,105.0
29.65,85.0
29.7,98.3333
29.75,105.0
29.8,116.667
29.85,103.333
29.9,98.3333
29.95,85.0
30.0,103.333
30.05,93.3333
30.1,83.3333
30.15,90.0
30.2,86.6667
30.25,90.0
30.3,88.3333
30.35,111.667
30.4,118.333
30.45,108.333
30.5,105.0
30.55,118.333
30.6,113.333
30.65,106.667
30.7,141.667
30.75,153.333
30.8,171.667
30.85,170.0
30.9,206.667
30.95,196.667
31.0,176.667
31.05,175.0
31.1,146.667
31.15,151.667
31.2,130.0
31.25,106.667
31.3,166.667
31.35,163.333
31.4,241.667
31.45,335.0
31.5,386.667
31.55,465.0
31.6,606.667
31.65,791.667
31.7,888.333
31.75,1125.0
31.8,1173.33
31.85,1165.0
31.9,1208.33
31.95,1043.33
32.0,901.667
32.05,718.333
32.1,486.667
32.15,308.333
32.2,185.0
32.25,158.333
32.3,105.0
32.35,110.0
32.4,116.667
32.45,126.667
32.5,83.3333
32.55,83.3333
32.6,70.0
32.65,98.3333
32.7,85.0
32.75,70.0
32.8,85.0
32.85,91.6667
32.9,95.0
32.95,95.0
33.0,68.3333
33.05,93.3333
33.1,91.6667
33.15,76.6667
33.2,78.3333
33.25,80.0
33.3,110.0
33.35,75.0
33.4,90.0
33.45,90.0
33.5,85.0
33.55,68.3333
33.6,91.6667
33.65,66.6667
33.7,86.6667
33.75,110.0
33.8,91.6667
33.85,90.0
33.9,88.3333
33.95,90.0
34.0,96.6667
34.05,83.3333
34.1,75.0
34.15,76.6667
34.2,81.6667
34.25,76.6667
34.3,90.0
34.35,91.6667
34.4,95.0
34.45,61.6667
34.5,100.0
34.55,123.333
34.6,118.333
34.65,151.667
34.7,135.0
34.75,210.0
34.8,216.667
34.85,273.333
34.9,303.333
34.95,295.0
35.0,263.333
35.05,241.667
35.1,236.667
35.15,188.333
35.2,161.667
35.25,111.667
35.3,98.3333
35.35,100.0
35.4,93.3333
35.45,96.6667
35.5,60.0
35.55,78.3333
35.6,51.6667
35.65,66.6667
35.7,63.3333
35.75,78.3333
35.8,51.6667
35.85,83.3333
35.9,66.6667
35.95,81.6667
36.0,71.6667
36.05,80.0
36.1,88.3333
36.15,83.3333
36.2,66.6667
36.25,73.3333
36.3,68.3333
36.35,101.667
36.4,76.6667
36.45,78.3333
36.5,86.6667
36.55,80.0
36.6,90.0
36.65,80.0
36.7,81.6667
36.75,85.0
36.8,76.6667
36.85,76.6667
36.9,80.0
36.95,76.6667
37.0,96.6667
37.05,70.0
37.1,98.3333
37.15,76.6667
37.2,93.3333
37.25,90.0
37.3,96.6667
37.35,98.3333
37.4,95.0
37.45,61.6667
37.5,81.6667
37.55,73.3333
37.6,65.0
37.65,73.3333
37.7,75.0
37.75,86.6667
37.8,51.6667
37.85,65.0
37.9,71.6667
37.95,61.6667
38.0,93.3333
38.05,76.6667
38.1,75.0
38.15,80.0
38.2,80.0
38.25,66.6667
38.3,71.6667
38.35,83.3333
38.4,78.3333
38.45,63.3333
38.5,68.3333
38.55,73.3333
38.6,75.0
38.65,61.6667
38.7,78.3333
38.75,68.3333
38.8,76.6667
38.85,93.3333
38.9,101.667
38.95,91.6667
39.0,81.6667
39.05,66.6667
39.1,76.6667
39.15,80.0
39.2,71.6667
39.25,60.0
39.3,53.3333
39.35,76.6667
39.4,86.6667
39.45,78.3333
39.5,71.6667
39.55,70.0
39.6,78.3333
39.65,70.0
39.7,80.0
39.75,81.6667
39.8,60.0
39.85,80.0
39.9,90.0
39.95,71.6667
40.0,91.6667
40.05,100.0
40.1,146.667
40.15,125.0
40.2,156.667
40.25,251.667
40.3,330.0
40.35,495.0
40.4,548.333
40.45,625.0
40.5,646.667
40.55,643.333
40.6,740.0
40.65,645.0
40.7,510.0
40.75,431.667
40.8,325.0
40.85,260.0
40.9,190.0
40.95,156.667
41.0,118.333
41.05,90.0
41.1,106.667
41.15,91.6667
41.2,101.667
41.25,83.3333
41.3,96.6667
41.35,78.3333
41.4,91.6667
41.45,83.3333
41.5,103.333
41.55,81.6667
41.6,80.0
41.65,90.0
41.7,68.3333
41.75,86.6667
41.8,91.6667
41.85,76.6667
41.9,100.0
41.95,76.6667
42.0,85.0
42.05,93.3333
42.1,78.3333
42.15,100.0
42.2,83.3333
42.25,120.0
42.3,110.0
42.35,153.333
42.4,116.667
42.45,175.0
42.5,191.667
42.55,228.333
42.6,236.667
42.65,218.333
42.7,243.333
42.75,255.0
42.8,255.0
42.85,310.0
42.9,381.667
42.95,485.0
43.0,543.333
43.05,633.333
43.1,673.333
43.15,565.0
43.2,620.0
43.25,580.0
43.3,430.0
43.35,265.0
43.4,225.0
43.45,176.667
43.5,113.333
43.55,91.6667
43.6,101.667
43.65,105.0
43.7,70.0
43.75,95.0
43.8,93.3333
43.85,95.0
43.9,86.6667
43.95,86.6667
44.0,73.3333
44.05,88.3333
44.1,75.0
44.15,86.6667
44.2,71.6667
44.25,91.6667
44.3,71.6667
44.35,78.3333
44.4,83.3333
44.45,91.6667
44.5,76.6667
44.55,71.6667
44.6,68.3333
44.65,80.0
44.7,83.3333
44.75,76.6667
44.8,73.3333
44.85,75.0
44.9,76.6667
44.95,86.6667
45.0,81.6667

File: data/XRD/extcsv/MAPbI3_010_9.csv
2theta (deg),intensity (cps)
5.0,208.333
5.05,153.333
5.1,188.333
5.15,195.0
5.2,168.333
5.25,173.333
5.3,181.667
5.35,146.667
5.4,173.333
5.45,188.333
5.5,196.667
5.55,200.0
5.6,168.333
5.65,155.0
5.7,158.333
5.75,160.0
5.8,143.333
5.85,211.667
5.9,145.0
5.95,173.333
6.0,168.333
6.05,155.0
6.1,165.0
6.15,168.333
6.2,170.0
6.25,153.333
6.3,136.667
6.35,158.333
6.4,146.667
6.45,165.0
6.5,155.0
6.55,186.667
6.6,146.667
6.65,161.667
6.7,145.0
6.75,133.333
6.8,166.667
6.85,158.333
6.9,163.333
6.95,148.333
7.0,156.667
7.05,158.333
7.1,163.333
7.15,165.0
7.2,138.333
7.25,118.333
7.3,158.333
7.35,150.0
7.4,145.0
7.45,158.333
7.5,145.0
7.55,143.333
7.6,143.333
7.65,153.333
7.7,170.0
7.75,140.0
7.8,136.667
7.85,141.667
7.9,151.667
7.95,158.333
8.0,158.333
8.05,118.333
8.1,131.667
8.15,160.0
8.2,120.0
8.25,133.333
8.3,135.0
8.35,148.333
8.4,146.667
8.45,120.0
8.5,140.0
8.55,161.667
8.6,181.667
8.65,153.333
8.7,148.333
8.75,120.0
8.8,116.667
8.85,130.0
8.9,136.667
8.95,108.333
9.0,106.667
9.05,125.0
9.1,121.667
9.15,110.0
9.2,175.0
9.25,110.0
9.3,105.0
9.35,111.667
9.4,121.667
9.45,108.333
9.5,126.667
9.55,123.333
9.6,103.333
9.65,123.333
9.7,125.0
9.75,100.0
9.8,121.667
9.85,130.0
9.9,133.333
9.95,116.667
10.0,135.0
10.05,106.667
10.1,130.0
10.15,101.667
10.2,101.667
10.25,138.333
10.3,120.0
10.35,115.0
10.4,118.333
10.45,138.333
10.5,98.3333
10.55,95.0
10.6,116.667
10.65,90.0
10.7,101.667
10.75,83.3333
10.8,113.333
10.85,118.333
10.9,85.0
10.95,110.0
11.0,98.3333
11.05,105.0
11.1,93.3333
11.15,110.0
11.2,113.333
11.25,98.3333
11.3,93.3333
11.35,128.333
11.4,121.667
11.45,130.0
11.5,86.6667
11.55,116.667
11.6,111.667
11.65,101.667
11.7,111.667
11.75,108.333
11.8,95.0
11.85,91.6667
11.9,91.6667
11.95,110.0
12.0,96.6667
12.05,106.667
12.1,96.6667
12.15,110.0
12.2,101.667
12.25,106.667
12.3,118.333
12.35,118.333
12.4,100.0
12.45,116.667
12.5,158.333
12.55,155.0
12.6,121.667
12.65,171.667
12.7,191.667
12.75,163.333
12.8,153.333
12.85,126.667
12.9,113.333
12.95,95.0
13.0,123.333
13.05,133.333
13.1,126.667
13.15,135.0
13.2,148.333
13.25,156.667
13.3,191.667
13.35,168.333
13.4,163.333
13.45,221.667
13.5,240.0
13.55,273.333
13.6,331.667
13.65,395.0
13.7,455.0
13.75,601.667
13.8,678.333
13.85,796.667
13.9,968.333
13.95,1218.33
14.0,1383.33
14.05,1446.67
14.1,1423.33
14.15,1260.0
14.2,1135.0
14.25,905.0
14.3,600.0
14.35,350.0
14.4,216.667
14.45,161.667
14.5,111.667
14.55,91.6667
14.6,101.667
14.65,81.6667
14.7,111.667
14.75,103.333
14.8,95.0
14.85,110.0
14.9,101.667
14.95,113.333
15.0,105.0
15.05,101.667
15.1,90.0
15.15,111.667
15.2,83.3333
15.25,78.3333
15.3,111.667
15.35,86.6667
15.4,76.6667
15.45,86.6667
15.5,86.6667
15.55,80.0
15.6,88.3333
15.65,76.6667
15.7,98.3333
15.75,113.333
15.8,76.6667
15.85,78.3333
15.9,88.3333
15.95,95.0
16.0,81.6667
16.05,88.3333
16.1,108.333
16.15,98.3333
16.2,71.6667
16.25,96.6667
16.3,76.6667
16.35,85.0
16.4,81.6667
16.45,86.6667
16.5,106.667
16.55,93.3333
16.6,93.3333
16.65,95.0
16.7,85.0
16.75,73.3333
16.8,91.6667
16.85,88.3333
16.9,91.6667
16.95,103.333
17.0,80.0
17.05,65.0
17.1,80.0
17.15,73.3333
17.2,88.3333
17.25,76.6667
17.3,85.0
17.35,86.6667
17.4,81.6667
17.45,98.3333
17.5,68.3333
17.55,73.3333
17.6,105.0
17.65,80.0
17.7,71.6667
17.75,101.667
17.8,98.3333
17.85,90.0
17.9,80.0
17.95,101.667
18.0,90.0
18.05,96.6667
18.1,98.3333
18.15,98.3333
18.2,93.3333
18.25,101.667
18.3,78.3333
18.35,91.6667
18.4,96.6667
18.45,98.3333
18.5,103.333
18.55,60.0
18.6,78.3333
18.65,86.6667
18.7,80.0
18.75,73.3333
18.8,93.3333
18.85,81.6667
18.9,85.0
18.95,113.333
19.0,91.6667
19.05,86.6667
19.1,71.6667
19.15,71.6667
19.2,86.6667
19.25,100.0
19.3,103.333
19.35,100.0
19.4,106.667
19.45,126.667
19.5,108.333
19.55,123.333
19.6,120.0
19.65,136.667
19.7,171.667
19.75,185.0
19.8,240.0
19.85,256.667
19.9,261.667
19.95,306.667
20.0,333.333
20.05,291.667
20.1,216.667
20.15,175.0
20.2,156.667
20.25,101.667
20.3,126.667
20.35,66.6667
20.4,101.667
20.45,101.667
20.5,111.667
20.55,76.6667
20.6,96.6667
20.65,83.3333
20.7,106.667
20.75,103.333
20.8,91.6667
20.85,98.3333
20.9,68.3333
20.95,98.3333
21.0,96.6667
21.05,106.667
21.1,106.667
21.15,85.0
21.2,115.0
21.25,95.0
21.3,75.0
21.35,85.0
21.4,100.0
21.45,95.0
21.5,96.6667
21.55,83.3333
21.6,96.6667
21.65,101.667
21.7,100.0
21.75,91.6667
21.8,106.667
21.85,90.0
21.9,96.6667
21.95,113.333
22.0,103.333
22.05,90.0
22.1,106.667
22.15,75.0
22.2,96.6667
22.25,91.6667
22.3,133.333
22.35,106.667
22.4,93.3333
22.45,116.667
22.5,68.3333
22.55,90.0
22.6,110.0
22.65,103.333
22.7,105.0
22.75,110.0
22.8,103.333
22.85,133.333
22.9,128.333
22.95,115.0
23.0,135.0
23.05,123.333
23.1,126.667
23.15,138.333
23.2,166.667
23.25,183.333
23.3,243.333
23.35,253.333
23.4,320.0
23.45,340.0
23.5,355.0
23.55,318.333
23.6,270.0
23.65,268.333
23.7,185.0
23.75,171.667
23.8,138.333
23.85,116.667
23.9,110.0
23.95,108.333
24.0,111.667
24.05,125.0
24.1,145.0
24.15,158.333
24.2,170.0
24.25,206.667
24.3,261.667
24.35,311.667
24.4,398.333
24.45,411.667
24.5,450.0
24.55,388.333
24.6,423.333
24.65,321.667
24.7,216.667
24.75,185.0
24.8,151.667
24.85,125.0
24.9,95.0
24.95,123.333
25.0,120.0
25.05,120.0
25.1,115.0
25.15,128.333
25.2,113.333
25.25,125.0
25.3,115.0
25.35,100.0
25.4,115.0
25.45,95.0
25.5,101.667
25.55,83.3333
25.6,113.333
25.65,116.667
25.7,103.333
25.75,111.667
25.8,96.6667
25.85,106.667
25.9,115.0
25.95,105.0
26.0,106.667
26.05,108.333
26.1,116.667
26.15,111.667
26.2,126.667
26.25,101.667
26.3,116.667
26.35,90.0
26.4,90.0
26.45,128.333
26.5,91.6667
26.55,86.6667
26.6,108.333
26.65,111.667
26.7,96.6667
26.75,86.6667
26.8,123.333
26.85,115.0
26.9,80.0
26.95,105.0
27.0,80.0
27.05,101.667
27.1,105.0
27.15,123.333
27.2,126.667
27.25,101.667
27.3,108.333
27.35,101.667
27.4,103.333
27.45,111.667
27.5,106.667
27.55,111.667
27.6,135.0
27.65,95.0
27.7,128.333
27.75,110.0
27.8,151.667
27.85,170.0
27.9,193.333
27.95,255.0
28.0,285.0
28.05,366.667
28.1,428.333
28.15,516.667
28.2,658.333
28.25,733.333
28.3,865.0
28.35,968.333
28.4,996.667
28.45,1071.67
28.5,991.667
28.55,836.667
28.6,676.667
28.65,510.0
28.7,335.0
28.75,218.333
28.8,126.667
28.85,113.333
28.9,103.333
28.95,100.0
29.0,118.333
29.05,90.0
29.1,113.333
29.15,103.333
29.2,90.0
29.25,106.667
29.3,93.3333
29.35,100.0
29.4,110.0
29.45,100.0
29.5,123.333
29.55,100.0
29.6,106.667
29.65,86.6667
29.7,91.6667
29.75,96.6667
29.8,96.6667
29.85,91.6667
29.9,86.6667
29.95,101.667
30.0,113.333
30.05,100.0
30.1,98.3333
30.15,81.6667
30.2,125.0
30.25,100.0
30.3,101.667
30.35,90.0
30.4,103.333
30.45,103.333
30.5,123.333
30.55,100.0
30.6,128.333
30.65,111.667
30.7,130.0
30.75,146.667
30.8,151.667
30.85,151.667
30.9,165.0
30.95,180.0
31.0,180.0
31.05,160.0
31.1,155.0
31.15,130.0
31.2,113.333
31.25,123.333
31.3,126.667
31.35,176.667
31.4,206.667
31.45,315.0
31.5,383.333
31.55,455.0
31.6,605.0
31.65,705.0
31.7,895.0
31.75,991.667
31.8,1075.0
31.85,1108.33
31.9,1076.67
31.95,1048.33
32.0,783.333
32.05,578.333
32.1,430.0
32.15,253.333
32.2,175.0
32.25,141.667
32.3,105.0
32.35,78.3333
32.4,100.0
32.45,95.0
32.5,96.6667
32.55,80.0
32.6,75.0
32.65,76.6667
32.7,71.6667
32.75,85.0
32.8,96.6667
32.85,85.0
32.9,78.3333
32.95,91.6667
33.0,83.3333
33.05,85.0
33.1,73.3333
33.15,73.3333
33.2,90.0
33.25,91.6667
33.3,71.6667
33.35,103.333
33.4,93.3333
33.45,76.6667
33.5,76.6667
33.55,80.0
33.6,78.3333
33.65,70.0
33.7,70.0
33.75,65.0
33.8,76.6667
33.85,70.0
33.9,81.6667
33.95,73.3333
34.0,81.6667
34.05,70.0
34.1,68.3333
34.15,83.3333
34.2,86.6667
34.25,91.6667
34.3,70.0
34.35,86.6667
34.4,71.6667
34.45,100.0
34.5,86.6667
34.55,98.3333
34.6,123.333
34.65,140.0
34.7,151.667
34.75,205.0
34.8,230.0
34.85,265.0
34.9,278.333
34.95,301.667
35.0,260.0
35.05,278.333
35.1,210.0
35.15,168.333
35.2,135.0
35.25,100.0
35.3,106.667
35.35,80.0
35.4,73.3333
35.45,86.6667
35.5,70.0
35.55,76.6667
35.6,80.0
35.65,85.0
35.7,60.0
35.75,81.6667
35.8,76.6667
35.85,95.0
35.9,60.0
35.95,80.0
36.0,73.3333
36.05,63.3333
36.1,48.3333
36.15,65.0
36.2,61.6667
36.25,61.6667
36.3,85.0
36.35,81.6667
36.4,75.0
36.45,83.3333
36.5,91.6667
36.55,71.6667
36.6,75.0
36.65,58.3333
36.7,65.0
36.75,86.6667
36.8,75.0
36.85,71.6667
36.9,68.3333
36.95,55.0
37.0,90.0
37.05,73.3333
37.1,83.3333
37.15,95.0
37.2,108.333
37.25,73.3333
37.3,93.3333
37.35,103.333
37.4,78.3333
37.45,78.3333
37.5,81.6667
37.55,78.3333
37.6,63.3333
37.65,65.0
37.7,68.3333
37.75,81.6667
37.8,61.6667
37.85,60.0
37.9,46.6667
37.95,60.0
38.0,76.6667
38.05,63.3333
38.1,65.0
38.15,88.3333
38.2,75.0
38.25,70.0
38.3,98.3333
38.35,90.0
38.4,78.3333
38.45,58.3333
38.5,63.3333
38.55,78.3333
38.6,78.3333
38.65,68.3333
38.7,96.6667
38.75,75.0
38.8,91.6667
38.85,58.3333
38.9,80.0
38.95,76.6667
39.0,81.6667
39.05,73.3333
39.1,68.3333
39.15,63.3333
39.2,73.3333
39.25,78.3333
39.3,90.0
39.35,91.6667
39.4,75.0
39.45,68.3333
39.5,71.6667
39.55,58.3333
39.6,70.0
39.65,81.6667
39.7,76.6667
39.75,83.3333
39.8,88.3333
39.85,118.333
39.9,91.6667
39.95,80.0
40.0,103.333
40.05,106.667
40.1,98.3333
40.15,145.0
40.2,168.333
40.25,273.333
40.3,300.0
40.35,416.667
40.4,578.333
40.45,583.333
40.5,656.667
40.55,628.333
40.6,580.0
40.65,550.0
40.7,448.333
40.75,393.333
40.8,316.667
40.85,280.0
40.9,173.333
40.95,141.667
41.0,96.6667
41.05,123.333
41.1,88.3333
41.15,76.6667
41.2,100.0
41.25,80.0
41.3,78.3333
41.35,93.3333
41.4,116.667
41.45,78.3333
41.5,73.3333
41.55,78.3333
41.6,86.6667
41.65,100.0
41.7,103.333
41.75,71.6667
41.8,81.6667
41.85,95.0
41.9,100.0
41.95,98.3333
42.0,81.6667
42.05,83.3333
42.1,110.0
42.15,81.6667
42.2,108.333
42.25,118.333
42.3,151.667
42.35,126.667
42.4,160.0
42.45,196.667
42.5,211.667
42.55,208.333
42.6,221.667
42.65,221.667
42.7,200.0
42.75,226.667
42.8,246.667
42.85,281.667
42.9,338.333
42.95,381.667
43.0,476.667
43.05,545.0
43.1,645.0
43.15,586.667
43.2,483.333
43.25,493.333
43.3,345.0
43.35,311.667
43.4,248.333
43.45,136.667
43.5,121.667
43.55,113.333
43.6,71.6667
43.65,91.6667
43.7,88.3333
43.75,73.3333
43.8,53.3333
43.85,71.6667
43.9,95.0
43.95,78.3333
44.0,81.6667
44.05,78.3333
44.1,83.3333
44.15,75.0
44.2,70.0
44.25,81.6667
44.3,88.3333
44.35,106.667
44.4,75.0
44.45,81.6667
44.5,75.0
44.55,71.6667
44.6,68.3333
44.65,83.3333
44.7,81.6667
44.75,66.6667
44.8,80.0
44.85,66.6667
44.9,70.0
44.95,76.6667
45.0,70.0

File: data/XRD/extcsv/MAPbI3_011_6.csv
2theta (deg),intensity (cps)
5.0,170.0
5.05,185.0
5.1,175.0
5.15,148.333
5.2,188.333
5.25,198.333
5.3,210.0
5.35,173.333
5.4,173.333
5.45,133.333
5.5,191.667
5.55,178.333
5.6,153.333
5.65,180.0
5.7,155.0
5.75,173.333
5.8,213.333
5.85,153.333
5.9,161.667
5.95,155.0
6.0,183.333
6.05,155.0
6.1,178.333
6.15,158.333
6.2,175.0
6.25,173.333
6.3,166.667
6.35,156.667
6.4,158.333
6.45,153.333
6.5,161.667
6.55,153.333
6.6,161.667
6.65,158.333
6.7,143.333
6.75,168.333
6.8,155.0
6.85,145.0
6.9,153.333
6.95,145.0
7.0,168.333
7.05,145.0
7.1,150.0
7.15,165.0
7.2,145.0
7.25,171.667
7.3,135.0
7.35,130.0
7.4,150.0
7.45,158.333
7.5,125.0
7.55,143.333
7.6,131.667
7.65,141.667
7.7,136.667
7.75,151.667
7.8,141.667
7.85,143.333
7.9,140.0
7.95,123.333
8.0,133.333
8.05,121.667
8.1,121.667
8.15,125.0
8.2,141.667
8.25,115.0
8.3,126.667
8.35,120.0
8.4,133.333
8.45,121.667
8.5,131.667
8.55,135.0
8.6,151.667
8.65,118.333
8.7,121.667
8.75,126.667
8.8,123.333
8.85,111.667
8.9,120.0
8.95,121.667
9.0,100.0
9.05,105.0
9.1,126.667
9.15,133.333
9.2,110.0
9.25,133.333
9.3,118.333
9.35,116.667
9.4,113.333
9.45,111.667
9.5,126.667
9.55,140.0
9.6,126.667
9.65,118.333
9.7,105.0
9.75,115.0
9.8,115.0
9.85,131.667
9.9,105.0
9.95,123.333
10.0,133.333
10.05,121.667
10.1,115.0
10.15,116.667
10.2,103.333
10.25,145.0
10.3,103.333
10.35,120.0
10.4,121.667
10.45,125.0
10.5,105.0
10.55,95.0
10.6,111.667
10.65,71.6667
10.7,116.667
10.75,121.667
10.8,135.0
10.85,106.667
10.9,108.333
10.95,110.0
11.0,111.667
11.05,88.3333
11.1,101.667
11.15,106.667
11.2,93.3333
11.25,93.3333
11.3,116.667
11.35,96.6667
11.4,101.667
11.45,108.333
11.5,86.6667
11.55,125.0
11.6,93.3333
11.65,90.0
11.7,96.6667
11.75,105.0
11.8,98.3333
11.85,91.6667
11.9,88.3333
11.95,83.3333
12.0,98.3333
12.05,105.0
12.1,101.667
12.15,113.333
12.2,103.333
12.25,85.0
12.3,125.0
12.35,95.0
12.4,103.333
12.45,103.333
12.5,101.667
12.55,96.6667
12.6,101.667
12.65,91.6667
12.7,88.3333
12.75,100.0
12.8,86.6667
12.85,120.0
12.9,96.6667
12.95,113.333
13.0,120.0
13.05,98.3333
13.1,91.6667
13.15,160.0
13.2,125.0
13.25,133.333
13.3,175.0
13.35,195.0
13.4,151.667
13.45,193.333
13.5,221.667
13.55,258.333
13.6,315.0
13.65,388.333
13.7,390.0
13.75,461.667
13.8,685.0
13.85,763.333
13.9,958.333
13.95,1236.67
14.0,1513.33
14.05,1456.67
14.1,1605.0
14.15,1486.67
14.2,1250.0
14.25,991.667
14.3,803.333
14.35,420.0
14.4,256.667
14.45,166.667
14.5,113.333
14.55,93.3333
14.6,110.0
14.65,96.6667
14.7,91.6667
14.75,100.0
14.8,105.0
14.85,90.0
14.9,108.333
14.95,83.3333
15.0,95.0
15.05,101.667
15.1,108.333
15.15,76.6667
15.2,81.6667
15.25,118.333
15.3,86.6667
15.35,110.0
15.4,68.3333
15.45,88.3333
15.5,71.6667
15.55,105.0
15.6,93.3333
15.65,85.0
15.7,71.6667
15.75,80.0
15.8,103.333
15.85,95.0
15.9,71.6667
15.95,100.0
16.0,75.0
16.05,73.3333
16.1,76.6667
16.15,88.3333
16.2,71.6667
16.25,88.3333
16.3,65.0
16.35,83.3333
16.4,101.667
16.45,108.333
16.5,88.3333
16.55,100.0
16.6,80.0
16.65,115.0
16.7,88.3333
16.75,78.3333
16.8,71.6667
16.85,83.3333
16.9,78.3333
16.95,86.6667
17.0,78.3333
17.05,86.6667
17.1,68.3333
17.15,95.0
17.2,91.6667
17.25,78.3333
17.3,90.0
17.35,78.3333
17.4,76.6667
17.45,91.6667
17.5,105.0
17.55,103.333
17.6,73.3333
17.65,75.0
17.7,70.0
17.75,95.0
17.8,78.3333
17.85,88.3333
17.9,88.3333
17.95,75.0
18.0,80.0
18.05,85.0
18.1,86.6667
18.15,78.3333
18.2,101.667
18.25,86.6667
18.3,86.6667
18.35,76.6667
18.4,85.0
18.45,105.0
18.5,66.6667
18.55,95.0
18.6,96.6667
18.65,91.6667
18.7,91.6667
18.75,98.3333
18.8,86.6667
18.85,105.0
18.9,86.6667
18.95,86.6667
19.0,91.6667
19.05,106.667
19.1,85.0
19.15,88.3333
19.2,88.3333
19.25,110.0
19.3,103.333
19.35,111.667
19.4,93.3333
19.45,78.3333
19.5,120.0
19.55,106.667
19.6,130.0
19.65,196.667
19.7,165.0
19.75,185.0
19.8,208.333
19.85,300.0
19.9,300.0
19.95,293.333
20.0,298.333
20.05,291.667
20.1,270.0
20.15,246.667
20.2,185.0
20.25,168.333
20.3,145.0
20.35,121.667
20.4,110.0
20.45,85.0
20.5,88.3333
20.55,90.0
20.6,85.0
20.65,95.0
20.7,100.0
20.75,113.333
20.8,106.667
20.85,95.0
20.9,95.0
20.95,76.6667
21.0,110.0
21.05,101.667
21.1,95.0
21.15,91.6667
21.2,90.0
21.25,106.667
21.3,91.6667
21.35,123.333
21.4,101.667
21.45,103.333
21.5,105.0
21.55,106.667
21.6,103.333
21.65,116.667
21.7,120.0
21.75,123.333
21.8,110.0
21.85,86.6667
21.9,100.0
21.95,100.0
22.0,88.3333
22.05,121.667
22.1,118.333
22.15,96.6667
22.2,103.333
22.25,126.667
22.3,106.667
22.35,108.333
22.4,103.333
22.45,105.0
22.5,103.333
22.55,96.6667
22.6,110.0
22.65,108.333
22.7,91.6667
22.75,91.6667
22.8,86.6667
22.85,110.0
22.9,96.6667
22.95,101.667
23.0,123.333
23.05,113.333
23.1,150.0
23.15,150.0
23.2,165.0
23.25,210.0
23.3,206.667
23.35,286.667
23.4,291.667
23.45,345.0
23.5,338.333
23.55,393.333
23.6,306.667
23.65,271.667
23.7,238.333
23.75,175.0
23.8,141.667
23.85,116.667
23.9,101.667
23.95,120.0
24.0,126.667
24.05,158.333
24.1,123.333
24.15,148.333
24.2,183.333
24.25,258.333
24.3,193.333
24.35,355.0
24.4,348.333
24.45,373.333
24.5,396.667
24.55,410.0
24.6,351.667
24.65,308.333
24.7,216.667
24.75,193.333
24.8,138.333
24.85,115.0
24.9,120.0
24.95,128.333
25.0,105.0
25.05,101.667
25.1,106.667
25.15,115.0
25.2,83.3333
25.25,95.0
25.3,111.667
25.35,63.3333
25.4,128.333
25.45,98.3333
25.5,96.6667
25.55,96.6667
25.6,101.667
25.65,100.0
25.7,110.0
25.75,113.333
25.8,96.6667
25.85,101.667
25.9,75.0
25.95,100.0
26.0,111.667
26.05,115.0
26.1,91.6667
26.15,85.0
26.2,121.667
26.25,130.0
26.3,106.667
26.35,120.0
26.4,103.333
26.45,118.333
26.5,91.6667
26.55,110.0
26.6,93.3333
26.65,98.3333
26.7,101.667
26.75,105.0
26.8,96.6667
26.85,91.6667
26.9,120.0
26.95,98.3333
27.0,103.333
27.05,76.6667
27.1,68.3333
27.15,145.0
27.2,86.6667
27.25,123.333
27.3,106.667
27.35,103.333
27.4,108.333
27.45,135.0
27.5,95.0
27.55,116.667
27.6,75.0
27.65,115.0
27.7,135.0
27.75,121.667
27.8,135.0
27.85,126.667
27.9,161.667
27.95,188.333
28.0,245.0
28.05,308.333
28.1,378.333
28.15,470.0
28.2,545.0
28.25,738.333
28.3,961.667
28.35,1078.33
28.4,1186.67
28.45,1296.67
28.5,1376.67
28.55,1131.67
28.6,841.667
28.65,625.0
28.7,443.333
28.75,270.0
28.8,181.667
28.85,145.0
28.9,118.333
28.95,126.667
29.0,110.0
29.05,101.667
29.1,105.0
29.15,96.6667
29.2,86.6667
29.25,113.333
29.3,100.0
29.35,90.0
29.4,70.0
29.45,101.667
29.5,103.333
29.55,98.3333
29.6,115.0
29.65,96.6667
29.7,95.0
29.75,90.0
29.8,111.667
29.85,96.6667
29.9,100.0
29.95,98.3333
30.0,91.6667
30.05,125.0
30.1,95.0
30.15,100.0
30.2,111.667
30.25,101.667
30.3,116.667
30.35,95.0
30.4,108.333
30.45,96.6667
30.5,81.6667
30.55,115.0
30.6,118.333
30.65,125.0
30.7,118.333
30.75,153.333
30.8,171.667
30.85,158.333
30.9,143.333
30.95,185.0
31.0,203.333
31.05,171.667
31.1,148.333
31.15,103.333
31.2,108.333
31.25,136.667
31.3,133.333
31.35,133.333
31.4,191.667
31.45,230.0
31.5,275.0
31.55,401.667
31.6,515.0
31.65,636.667
31.7,815.0
31.75,993.333
31.8,1253.33
31.85,1263.33
31.9,1330.0
31.95,1178.33
32.0,1000.0
32.05,783.333
32.1,511.667
32.15,376.667
32.2,223.333
32.25,145.0
32.3,98.3333
32.35,138.333
32.4,105.0
32.45,110.0
32.5,86.6667
32.55,93.3333
32.6,85.0
32.65,65.0
32.7,75.0
32.75,95.0
32.8,103.333
32.85,78.3333
32.9,91.6667
32.95,105.0
33.0,96.6667
33.05,66.6667
33.1,78.3333
33.15,85.0
33.2,90.0
33.25,86.6667
33.3,85.0
33.35,98.3333
33.4,78.3333
33.45,90.0
33.5,95.0
33.55,80.0
33.6,78.3333
33.65,76.6667
33.7,83.3333
33.75,71.6667
33.8,73.3333
33.85,81.6667
33.9,76.6667
33.95,80.0
34.0,76.6667
34.05,71.6667
34.1,70.0
34.15,55.0
34.2,108.333
34.25,66.6667
34.3,71.6667
34.35,76.6667
34.4,65.0
34.45,80.0
34.5,90.0
34.55,90.0
34.6,93.3333
34.65,116.667
34.7,168.333
34.75,218.333
34.8,211.667
34.85,283.333
34.9,258.333
34.95,283.333
35.0,303.333
35.05,270.0
35.1,231.667
35.15,211.667
35.2,145.0
35.25,130.0
35.3,90.0
35.35,66.6667
35.4,78.3333
35.45,76.6667
35.5,73.3333
35.55,65.0
35.6,70.0
35.65,58.3333
35.7,93.3333
35.75,66.6667
35.8,83.3333
35.85,53.3333
35.9,68.3333
35.95,80.0
36.0,45.0
36.05,70.0
36.1,63.3333
36.15,66.6667
36.2,65.0
36.25,78.3333
36.3,85.0
36.35,83.3333
36.4,66.6667
36.45,71.6667
36.5,75.0
36.55,60.0
36.6,76.6667
36.65,70.0
36.7,68.3333
36.75,45.0
36.8,66.6667
36.85,61.6667
36.9,66.6667
36.95,88.3333
37.0,78.3333
37.05,80.0
37.1,83.3333
37.15,91.6667
37.2,91.6667
37.25,83.3333
37.3,95.0
37.35,96.6667
37.4,85.0
37.45,76.6667
37.5,70.0
37.55,80.0
37.6,76.6667
37.65,58.3333
37.7,58.3333
37.75,60.0
37.8,78.3333
37.85,70.0
37.9,70.0
37.95,66.6667
38.0,68.3333
38.05,80.0
38.1,96.6667
38.15,58.3333
38.2,73.3333
38.25,68.3333
38.3,93.3333
38.35,65.0
38.4,65.0
38.45,70.0
38.5,60.0
38.55,73.3333
38.6,83.3333
38.65,96.6667
38.7,55.0
38.75,90.0
38.8,65.0
38.85,58.3333
38.9,55.0
38.95,71.6667
39.0,78.3333
39.05,73.3333
39.1,75.0
39.15,68.3333
39.2,65.0
39.25,56.6667
39.3,76.6667
39.35,66.6667
39.4,56.6667
39.45,58.3333
39.5,78.3333
39.55,76.6667
39.6,68.3333
39.65,86.6667
39.7,76.6667
39.75,106.667
39.8,65.0
39.85,58.3333
39.9,86.6667
39.95,86.6667
40.0,50.0
40.05,85.0
40.1,90.0
40.15,133.333
40.2,181.667
40.25,203.333
40.3,271.667
40.35,371.667
40.4,466.667
40.45,518.333
40.5,580.0
40.55,605.0
40.6,655.0
40.65,571.667
40.7,531.667
40.75,430.0
40.8,331.667
40.85,288.333
40.9,193.333
40.95,160.0
41.0,83.3333
41.05,81.6667
41.1,93.3333
41.15,86.6667
41.2,91.6667
41.25,96.6667
41.3,73.3333
41.35,85.0
41.4,80.0
41.45,81.6667
41.5,76.6667
41.55,96.6667
41.6,91.6667
41.65,103.333
41.7,81.6667
41.75,96.6667
41.8,90.0
41.85,83.3333
41.9,86.6667
41.95,96.6667
42.0,83.3333
42.05,78.3333
42.1,118.333
42.15,65.0
42.2,110.0
42.25,88.3333
42.3,118.333
42.35,128.333
42.4,156.667
42.45,178.333
42.5,225.0
42.55,235.0
42.6,256.667
42.65,268.333
42.7,251.667
42.75,233.333
42.8,223.333
42.85,335.0
42.9,386.667
42.95,468.333
43.0,511.667
43.05,583.333
43.1,581.667
43.15,576.667
43.2,568.333
43.25,496.667
43.3,441.667
43.35,323.333
43.4,233.333
43.45,176.667
43.5,111.667
43.55,108.333
43.6,101.667
43.65,100.0
43.7,75.0
43.75,90.0
43.8,80.0
43.85,56.6667
43.9,96.6667
43.95,65.0
44.0,95.0
44.05,63.3333
44.1,61.6667
44.15,85.0
44.2,90.0
44.25,90.0
44.3,80.0
44.35,65.0
44.4,73.3333
44.45,85.0
44.5,73.3333
44.55,63.3333
44.6,70.0
44.65,75.0
44.7,86.6667
44.75,68.3333
44.8,58.3333
44.85,58.3333
44.9,85.0
44.95,98.3333
45.0,81.6667
