Repository: Fukapy/Perovskite_PI_Stability

# Standardised Process Descriptors for Interpretable Regression of Perovskite Solar-Cell Stability

**Ryo Fukasawa, Toru Asahi, Takuya Taniguchi**

This repository contains the analysis code accompanying the paper:

> *Standardised process descriptors for interpretable regression of perovskite solar-cell stability*

---

## Overview

Fabrication processes strongly influence perovskite solar-cell stability, yet their heterogeneous nature has hindered unified data-driven analysis. This work proposes a standardised descriptor framework that converts diverse process information recorded in [The Perovskite Database](https://www.perovskitedatabase.com/) into a unified numerical feature matrix for interpretable regression.

The analysis proceeds in two parallel streams:

- **Stream A — Database regression**: 5,800 curated entries from The Perovskite Database are used to train a random-forest model predicting ln(TS80m). SHAP-based interpretation identifies annealing conditions, solvent type, and layer-specific process parameters as dominant factors.
- **Stream B — Thin-film experiments**: Controlled MAPbI₃ thin-film degradation experiments independently validate the trends extracted from the database model, using XRD-monitored PbI₂ formation as a degradation index.

---

## Repository Structure

```
.
├── README.md
│
├── # ── Stream A: Perovskite Database ──────────────────────────────
├── data_curation.py
├── vectorization.py
├── reanalysis.py
├── interpretation.py
├── shap_analysis.py
├── DB_k_plot.py
│
├── # ── Stream B: Thin-film XRD experiments ────────────────────────
├── XRD_regression.py
├── XRD_rf_shap.py
├── XRD_response_surface.py
│
├── # ── Data ────────────────────────────────────────────────────────
├── data/
│   ├── 20250624_5800/
│   │   ├── raw/                        ← curated CSVs (input + output of Stream A)
│   │   ├── csr/                        ← CSR feature matrices (.npz / .npy)
│   │   └── model/
│   │       ├── cv5/                    ← 5-fold CV models, OOF predictions, FTI CSVs
│   │       └── shap/                   ← SHAP output (created on first run)
│   └── XRD/
│       ├── PbI2_ratio_20241114_successed_3.csv   ← raw XRD measurements
│       ├── PbI2_ratio_summary_by_sample_20251010.csv  ← per-sample slopes
│       └── (output CSVs and figures written here by Stream B scripts)
│
└── figures/                            ← publication figures (created on first run)
```

> **Working directory**: all scripts must be run from the **repository root** (the directory containing this README). All paths are relative to that location.

---

## Stream A — Perovskite Database Analysis

Run scripts in the following order.

### 1. `data_curation.py`

**Purpose**: Load and curate the raw Perovskite Database, apply filtering criteria, and build the initial feature matrix.

**Input**:
- `data/20250624_5800/raw/ZhangZ_PD.csv` — The Perovskite Database (download from [perovskitedatabase.com](https://www.perovskitedatabase.com/))

**Filtering steps**:
1. Remove entries with missing stability records or non-ASCII characters
2. Remove stoichiometrically inconsistent compositions
3. Remove entries producing zero-vector CBFV representations (magpie check)
4. Compute ln(TS80m) as the regression target

**Output** (written to `data/20250624_5800/raw/` and `data/20250624_5800/csr/`):
- `Perovskite_5800data_addln.csv` — curated dataset (5,800 entries)
- `all_sp1_oliynyk_zero_{csr.npz,_columns.npy}` — baseline CSR feature matrix

```bash
python data_curation.py
```

---

### 2. `vectorization.py`

**Purpose**: Build all feature matrix variants across encoding schemes (sp0–sp3) and CBFV representations (oliynyk, magpie, mat2vec, dummy/one-hot).

**Input**: `data/20250624_5800/raw/Perovskite_5800data_addln.csv`

**Encoding schemes**:
| Tag | Categorical encoding |
|-----|---------------------|
| sp0 | one-hot |
| sp1 | multi-hot variant 1 |
| sp2 | multi-hot variant 2 |
| sp3 | multi-hot variant 3 |

**Output**: CSR matrices saved to `data/20250624_5800/csr/`
(e.g. `all_sp3_dummy_zero_{csr.npz,_columns.npy}`, `per_sp0_oliynyk_dummy_{csr.npz,_columns.npy}`, …)

```bash

## Stream B — Thin-Film XRD Experiments

Run scripts in the following order.

## Data Files

| Path | Description | Provided |
|------|-------------|----------|
| `data/20250624_5800/raw/ZhangZ_PD.csv` | The Perovskite Database (original) | Download from [perovskitedatabase.com](https://www.perovskitedatabase.com/) |
| `data/20250624_5800/raw/Perovskite_5800data_addln.csv` | Curated dataset with ln(TS80m) | Generated by `data_curation.py` |
| `data/20250624_5800/csr/` | CSR feature matrices | Generated by `vectorization.py` |
| `data/20250624_5800/model/cv5/` | Trained models and CV results | Generated by `reanalysis.py` |
| `data/XRD/PbI2_ratio_20241114_successed_3.csv` | Raw XRD intensity ratio measurements | ✓ Included |
| `data/XRD/PbI2_ratio_summary_by_sample_20251010.csv` | Per-sample degradation slopes and conditions | ✓ Included |

---

File: data/XRD/PbI2_ratio_20241114_successed_3.csv
Synthesized_day,Sample No.,Heat_temperature,Heat_minute,DMF_ratio,Storage_day,Storage_RH,PbI2(001),MAPbI3(110),PbI2_ratio
2023/9/19,10,100,5,1,6,50,0,872.81,0
2023/9/19,10,100,5,1,9,50,41.25,865.81,0.047643247
2023/9/19,10,100,5,1,17,50,103.8,899.76,0.115364097
2023/9/19,11,100,10,1,6,50,0,943.87,0
2023/9/19,11,100,10,1,9,50,0,927.99,0
2023/9/19,11,100,10,1,17,50,73.25,950.68,0.077050111
2023/9/19,12,100,20,1,6,50,0,734.86,0
2023/9/19,12,100,20,1,9,50,39,721.33,0.054066793
2023/9/19,12,100,20,1,17,50,369.64,477.54,0.774050341
2023/9/19,13,100,40,1,6,50,29,1278.11,0.022689753
2023/9/19,13,100,40,1,9,50,70.21,1216.84,0.057698629
2023/9/19,13,100,40,1,17,50,1264.94,994.38,1.272089141
2024/1/26,22,60,0,1,0,15,0,1527.73,0
2024/1/26,22,60,0,1,7,15,0,2091.43,0
2024/1/26,22,60,0,1,13,15,0,1566.37,0
2024/1/26,23,100,1,1,0,15,0,1527.01,0
2024/1/26,23,100,1,1,7,15,0,2102.59,0
2024/1/26,23,100,1,1,13,15,0,1716.14,0
2024/1/26,24,100,5,1,0,15,0,1363.25,0
2024/1/26,24,100,5,1,7,15,0,1687.17,0
2024/1/26,24,100,5,1,13,15,0,1220.52,0
2024/1/26,25,100,10,1,0,15,0,1320.03,0
2024/1/26,25,100,10,1,7,15,0,1674.16,0
2024/1/26,25,100,10,1,13,15,0,1271.61,0
2024/1/26,26,100,20,1,0,15,0,1037.12,0
2024/1/26,26,100,20,1,7,15,21.08,1337.46,0.015761219
2024/1/26,26,100,20,1,13,15,62.36,950.06,0.06563796
2024/1/26,27,100,40,1,0,15,0,968.16,0
2024/1/26,27,100,40,1,7,15,52.51,1126.53,0.046612163
2024/1/26,27,100,40,1,13,15,107.51,895.35,0.120075948
2024/2/28,28,60,0,1,0,15,0,988.12,0
2024/2/28,28,60,0,1,6,15,46.37,1840.21,0.025198211
2024/2/28,28,60,0,1,13,15,76.94,1797.68,0.042799608
2024/2/28,29,60,15,1,0,15,0,1834.46,0
2024/2/28,29,60,15,1,6,15,0,2046.8,0
2024/2/28,29,60,15,1,13,15,33.05,1909.32,0.017309828
2024/2/28,31,100,15,1,0,15,0,1234.19,0
2024/2/28,31,100,15,1,6,15,15.27,1350.44,0.011307426
2024/2/28,31,100,15,1,13,15,19.39,1380.63,0.014044313
2024/2/28,32,120,15,1,0,15,48.64,1241.68,0.039172734
2024/2/28,32,120,15,1,6,15,118.31,1402.14,0.084378165
2024/2/28,32,120,15,1,13,15,81.57,1418.5,0.057504406
2024/2/28,33,140,15,1,0,15,88.56,1198.04,0.073920737
2024/2/28,33,140,15,1,6,15,187.32,1391.18,0.134648284
2024/2/28,33,140,15,1,13,15,174.62,1393.01,0.125354448
2024/4/25,34,60,15,1,0,30,0,230.89,0
2024/4/25,34,60,15,1,7,30,61.57,1303.7,0.047227123
2024/4/25,34,60,15,1,13,30,172.67,1185.97,0.145593902
2024/4/25,34,60,15,1,20,30,221.1,1036.33,0.21334903
2024/4/25,35,80,15,1,0,30,0,302.28,0
2024/4/25,35,80,15,1,7,30,115.89,1489.69,0.077794709
2024/4/25,35,80,15,1,13,30,223.08,1436.23,0.155323312
2024/4/25,35,80,15,1,20,30,395.21,1281.28,0.308449363
2024/4/25,36,100,15,1,0,30,0,309.07,0
2024/4/25,36,100,15,1,7,30,100.3,1324.08,0.07575071
2024/4/25,36,100,15,1,13,30,184.25,1298.97,0.141843153
2024/4/25,36,100,15,1,20,30,306.58,1128.48,0.271675174
2024/4/25,37,120,15,1,0,30,0.89,405.13,0.002196826
2024/4/25,37,120,15,1,7,30,108.76,1786.11,0.060892106
2024/4/25,37,120,15,1,13,30,229.4,1771.43,0.129499896
2024/4/25,37,120,15,1,20,30,369.45,1604.48,0.230261518
2024/4/25,38,140,15,1,0,30,45.11,177.01,0.254844359
2024/4/25,38,140,15,1,7,30,191.64,1072.23,0.17873031
2024/4/25,38,140,15,1,13,30,261.3,1144.68,0.228273404
2024/4/25,38,140,15,1,20,30,327.59,1104.47,0.296603801
2024/6/19,57,100,10,1,0,40,0,1240.82,0
2024/6/19,57,100,10,1,8,40,6.89,1154.11,0.005969968
2024/6/19,57,100,10,1,14,40,77.67,1025.95,0.075705444
2024/6/19,58,100,10,0,0,40,164.85,1100.03,0.149859549
2024/6/19,58,100,10,0,8,40,305.64,800.84,0.381649268
2024/6/19,58,100,10,0,14,40,462.22,659.03,0.701364126
2024/6/19,59,100,10,0,0,40,66.23,957.58,0.069163934
2024/6/19,59,100,10,0,8,40,293.84,757.66,0.387825674
2024/6/19,59,100,10,0,14,40,410.72,588.83,0.697518808
2024/6/19,60,100,10,0,0,40,0,1415.88,0
2024/6/19,60,100,10,0,8,40,99.51,1512.39,0.065796521
2024/6/19,60,100,10,0,14,40,195.37,1380.27,0.14154477
2024/6/19,61,100,10,1,0,40,0,1385.08,0
2024/6/19,61,100,10,1,8,40,62.42,1403.44,0.044476429
2024/6/19,61,100,10,1,14,40,155.48,1290.05,0.12052246
2024/6/19,62,100,10,0,0,40,36.53,1259.41,0.029005646
2024/6/19,62,100,10,0,8,40,206.92,1108.2,0.186717199
2024/6/19,62,100,10,0,14,40,309.39,969.55,0.319106802
2024/6/19,63,100,10,0,0,40,0,2540.73,0
2024/6/19,63,100,10,0,8,40,79.62,2257.35,0.035271447
2024/6/19,63,100,10,0,14,40,133.26,1979.35,0.067325132
2024/6/19,64,100,10,0,0,40,0,1257.68,0
2024/6/19,64,100,10,0,8,40,62.28,1217.34,0.051160727
2024/6/19,64,100,10,0,14,40,105.02,1170.24,0.089742275
2024/6/19,65,100,10,0,0,40,0,1516.47,0
2024/6/19,65,100,10,0,8,40,463.57,1196.52,0.387431886
2024/6/19,65,100,10,0,14,40,603.59,856.83,0.704445456
2024/9/13,66,100,10,0,0,45,0,1165.75,0
2024/9/13,66,100,10,0,7,45,10.68,920.2,0.011606173
2024/9/13,66,100,10,0,14,45,30.16,620.65,0.048594216
2024/9/13,67,100,10,0,0,45,0,1109.48,0
2024/9/13,67,100,10,0,7,45,29.97,1229,0.024385679
2024/9/13,67,100,10,0,14,45,28.28,276.63,0.102230416
2024/9/13,68,100,10,0,0,45,0,1292.78,0
2024/9/13,68,100,10,0,7,45,33.25,1277.75,0.026022305
2024/9/13,68,100,10,0,14,45,13.04,518.5,0.02514947
2024/9/13,69,100,10,0,0,45,0,1282.26,0
2024/9/13,69,100,10,0,7,45,0,1482.71,0
2024/9/13,69,100,10,0,14,45,21.84,489.52,0.044615133
2024/9/13,70,100,10,0,0,45,0,1108.36,0
2024/9/13,70,100,10,0,7,45,2.14,1179.43,0.001814436
2024/9/13,70,100,10,0,14,45,0,222.73,0
2024/10/10,71,100,1,0,0,45,0,1430.87,0
2024/10/10,71,100,1,0,6,45,0,1403.31,0
2024/10/10,71,100,1,0,14,45,0,1062.06,0
2024/10/10,72,100,5,0,0,45,0,1487.78,0
2024/10/10,72,100,5,0,6,45,0,1491.2,0
2024/10/10,72,100,5,0,14,45,0,1094.99,0
2024/10/10,73,100,10,0,0,45,0,1792.15,0
2024/10/10,73,100,10,0,6,45,0,1721.49,0
2024/10/10,73,100,10,0,14,45,0,1342.32,0
2024/10/10,74,100,20,0,0,45,1.82,1563.18,0.001164293
2024/10/10,74,100,20,0,6,45,6.47,1626.4,0.003978111
2024/10/10,74,100,20,0,14,45,42.9,1137.5,0.037714286
2024/10/10,75,100,40,0,0,45,32.75,2461.49,0.013304949
2024/10/10,75,100,40,0,6,45,22.12,1963.89,0.01126336
2024/10/10,75,100,40,0,14,45,58.5,1161.18,0.050379786
2024/10/31,76,60,0,0,0,45,0,1436.64,0
2024/10/31,76,60,0,0,6,45,0,1444,0
2024/10/31,76,60,0,0,14,45,0,1249.68,0
2024/10/31,77,60,15,0,0,45,0,1458,0
2024/10/31,77,60,15,0,6,45,0,1432.38,0
2024/10/31,77,60,15,0,14,45,0,1104.27,0
2024/10/31,78,80,15,0,0,45,0,2349.2,0
2024/10/31,78,80,15,0,6,45,0,2233.65,0
2024/10/31,78,80,15,0,14,45,0,1834.51,0
2024/10/31,79,100,15,0,0,45,0,2534.04,0
2024/10/31,79,100,15,0,6,45,0,2089.78,0
2024/10/31,79,100,15,0,14,45,0,2458.71,0
2024/10/31,80,120,15,0,0,45,95.16,2494.04,0.038154961
2024/10/31,80,120,15,0,6,45,85.67,2967.48,0.028869613
2024/10/31,80,120,15,0,14,45,97.77,2220.57,0.044029236
2024/10/31,81,140,15,0,0,45,52.48,1436.55,0.036531969
2024/10/31,81,140,15,0,6,45,96.02,1880.05,0.05107311
2024/10/31,81,140,15,0,14,45,240.62,1505.26,0.159852783

File: data/XRD/PbI2_ratio_summary_by_sample_20251010.csv
Sample No.,slope_per_day,intercept,r_squared,corr_slope_per_day,n_points,Storage_day_min,Storage_day_max,Heat_temperature,Heat_minute,DMF_ratio,Storage_RH,Storage_day_list
10,0.010097088,-0.05340238,0.976845182,0.004038835,3,6,17,100,5,1,50,"6,9,17"
11,0.00751786,-0.054603402,0.930412371,0.003007144,3,6,17,100,10,1,50,"6,9,17"
12,0.074413813,-0.517672252,0.958864045,0.029765525,3,6,17,100,20,1,50,"6,9,17"
13,0.121529796,-0.845416209,0.942388472,0.048611918,3,6,17,100,40,1,50,"6,9,17"
22,0,0,1,0,3,0,13,60,0,1,15,"0,7,13"
23,0,0,1,0,3,0,13,100,1,1,15,"0,7,13"
24,0,0,1,0,3,0,13,100,5,1,15,"0,7,13"
25,0,0,1,0,3,0,13,100,10,1,15,"0,7,13"
26,0.004943728,-0.005968196,0.891703081,0.006591637,3,0,13,100,20,1,15,"0,7,13"
27,0.009204844,-0.006044475,0.965312655,0.012273126,3,0,13,100,40,1,15,"0,7,13"
28,0.003270842,0.001950605,0.978689697,0.004361123,3,0,13,60,0,1,15,"0,6,13"
29,0.001362979,-0.002862255,0.787401575,0.001817305,3,0,13,60,15,1,15,"0,6,13"
31,0.001061334,0.001728798,0.860254913,0.001415112,3,0,13,100,15,1,15,"0,6,13"
32,0.001265465,0.052337159,0.131136236,0.001687286,3,0,13,120,15,1,15,"0,6,13"
33,0.003810814,0.08717267,0.574590811,0.005081085,3,0,13,140,15,1,15,"0,6,13"
34,0.011140324,-0.009860726,0.976645266,0.007426883,4,0,20,60,15,1,30,"0,7,13,20"
35,0.015215961,-0.016767761,0.970727716,0.010143974,4,0,20,80,15,1,30,"0,7,13,20"
36,0.013371693,-0.011399671,0.978901307,0.008914462,4,0,20,100,15,1,30,"0,7,13,20"
37,0.011405827,-0.008345684,0.984639941,0.007603885,4,0,20,120,15,1,30,"0,7,13,20"
38,0.002597356,0.213639404,0.201044117,0.001731571,4,0,20,140,15,1,30,"0,7,13,20"
57,0.00515557,-0.010582378,0.740137194,0.002577785,3,0,14,100,10,1,40,"0,8,14"
58,0.03882997,0.126204538,0.970001243,0.019414985,3,0,14,100,10,0,40,"0,8,14"
59,0.04460953,0.057699583,0.994526329,0.022304765,3,0,14,100,10,0,40,"0,8,14"
60,0.010008407,-0.00428122,0.984980631,0.005004203,3,0,14,100,10,0,40,"0,8,14"
61,0.008443926,-0.006922493,0.946961949,0.004221963,3,0,14,100,10,1,40,"0,8,14"
62,0.020667048,0.026718197,0.998980184,0.010333524,3,0,14,100,10,0,40,"0,8,14"
63,0.004787316,-0.000908124,0.997010319,0.002393658,3,0,14,100,10,0,40,"0,8,14"
64,0.006409348,-3.42E-05,0.999997625,0.003204674,3,0,14,100,10,0,40,"0,8,14"
65,0.050215449,-0.004287512,0.999392857,0.025107724,3,0,14,100,10,0,40,"0,8,14"
66,0.003471015,-0.004230312,0.916640367,0.001542674,3,0,14,100,10,0,45,"0,7,14"
67,0.007302173,-0.008909843,0.916463502,0.00324541,3,0,14,100,10,0,45,"0,7,14"
68,0.001796391,0.004482523,0.72400084,0.000798396,3,0,14,100,10,0,45,"0,7,14"
69,0.003186795,-0.007435856,0.75,0.001416353,3,0,14,100,10,0,45,"0,7,14"
70,8.47E-21,0.000604812,0,3.76276E-21,3,0,14,100,10,0,45,"0,7,14"
71,0,0,1,0,3,0,14,100,1,0,45,"0,6,14"
72,0,0,1,0,3,0,14,100,5,0,45,"0,6,14"
73,0,0,1,0,3,0,14,100,10,0,45,"0,6,14"
74,0.002697541,-0.003698045,0.867830752,0.001198907,3,0,14,100,20,0,45,"0,6,14"
75,0.002769357,0.00652032,0.780431333,0.001230825,3,0,14,100,40,0,45,"0,6,14"
76,0,0,1,0,3,0,14,60,0,0,45,"0,6,14"
77,0,0,1,0,3,0,14,60,15,0,45,"0,6,14"
78,0,0,1,0,3,0,14,80,15,0,45,"0,6,14"
79,0,0,1,0,3,0,14,100,15,0,45,"0,6,14"
80,0.00049934,0.033689001,0.210546851,0.000221929,3,0,14,120,15,0,45,"0,6,14"
81,0.009067485,0.022036053,0.893016147,0.004029993,3,0,14,140,15,0,45,"0,6,14"
